Repository: dinisAbranches/AI_DES_Lubricants

File: Datasets/Dataset_T_melting.csv (part 1 of 3)
Component #1,Component #2,Component #3,x1,x2,x3,T_melting /K
TETRAPROPYLAMMONIUM BROMIDE,BORIC ACID,-,0.5,0.5,-,77.9032
TETRAPROPYLAMMONIUM BROMIDE,BORIC ACID,-,0.398,0.602,-,96.1935
TETRAPROPYLAMMONIUM BROMIDE,BORIC ACID,-,0.3,0.7,-,120.5806
TETRAPROPYLAMMONIUM BROMIDE,BORIC ACID,-,0.198,0.802,-,142.3548
LITHIUM NITRATE,N-METHYLACETAMIDE,-,0.435,0.565,-,145.324
TETRAPROPYLAMMONIUM BROMIDE,BORIC ACID,-,0.599,0.401,-,147.5806
TETRAPROPYLAMMONIUM BROMIDE,BORIC ACID,-,0.096,0.904,-,158.9032
LITHIUM NITRATE,N-METHYLACETAMIDE,-,0.426,0.574,-,161.942
LITHIUM NITRATE,N-METHYLACETAMIDE,-,0.46,0.54,-,163.453
LITHIUM NITRATE,N-METHYLACETAMIDE,-,0.416,0.584,-,171.007
LITHIUM NITRATE,N-METHYLACETAMIDE,-,0.472,0.528,-,172.518
BUTYLTRIPHENYLPHOSPHONIUM BROMIDE,ETHYLENE GLYCOL,-,0.077,0.923,-,182.51
LITHIUM NITRATE,N-METHYLACETAMIDE,-,0.491,0.509,-,183.094
LITHIUM NITRATE,N-METHYLACETAMIDE,-,0.407,0.593,-,184.604
RANITIDINE,GLYCEROL,-,0.33,0.67,-,186.15
TETRAPROPYLAMMONIUM BROMIDE,BORIC ACID,-,0.7,0.3,-,186.7742
METHYLTRIPHENYLPHOSPHONIUM BROMIDE,ETHANOLAMINE,-,0.143,0.857,-,187.76
LITHIUM NITRATE,N-METHYLACETAMIDE,-,0.505,0.495,-,189.137
METHYLTRIPHENYLPHOSPHONIUM BROMIDE,ETHANOLAMINE,-,0.125,0.875,-,190.7
LITHIUM NITRATE,N-METHYLACETAMIDE,-,0.398,0.602,-,193.669
METHYLTRIOCTYLAMMONIUM CHLORIDE,HYDROQUINONE,-,0.5,0.5,-,195.15
TETRABUTYLAMMONIUM BROMIDE,TRIETHANOLAMINE,-,0.25,0.75,-,196.57
TETRAHEPTYLAMMONIUM CHLORIDE,IBUPROFEN,-,0.7,0.3,-,200.33
LITHIUM NITRATE,N-METHYLACETAMIDE,-,0.521,0.479,-,201.223
LIDOCAINE,LINOLEIC ACID,-,0.5,0.5,-,202.15
METHYLTRIPHENYLPHOSPHONIUM BROMIDE,TRIFLUOROACETAMIDE,-,0.111,0.889,-,203.86
METHYLTRIPHENYLPHOSPHONIUM BROMIDE,TRIFLUOROACETAMIDE,-,0.111,0.889,-,203.9
PHENFORMIN,GLYCEROL,-,0.333,0.667,-,204.15
LITHIUM NITRATE,N-METHYLACETAMIDE,-,0.386,0.614,-,204.245
TETRABUTYLAMMONIUM BROMIDE,DIETHANOLAMINE,-,0.143,0.857,-,205.39
METHYLTRIPHENYLPHOSPHONIUM BROMIDE,TRIFLUOROACETAMIDE,-,0.091,0.909,-,206.11
METHYLTRIPHENYLPHOSPHONIUM BROMIDE,TRIFLUOROACETAMIDE,-,0.067,0.933,-,206.37
THYMOL,HEXYLENE GLYCOL,-,0.667,0.333,-,206.48
METHYLTRIOCTYLAMMONIUM CHLORIDE,4-HYDROXYBENZONITRILE,-,0.667,0.333,-,210.15
METHYLTRIOCTYLAMMONIUM CHLORIDE,4-HYDROXYBENZONITRILE,-,0.333,0.667,-,210.15
METHYLTRIOCTYLAMMONIUM CHLORIDE,ETHYLPARABEN,-,0.333,0.667,-,210.15
METHYLTRIOCTYLAMMONIUM CHLORIDE,4-HYDROXYBENZONITRILE,-,0.5,0.5,-,211.15
METHYLTRIPHENYLPHOSPHONIUM BROMIDE,TRIFLUOROACETAMIDE,-,0.143,0.857,-,211.16
LITHIUM NITRATE,N-METHYLACETAMIDE,-,0.53,0.47,-,211.799
LIDOCAINE,DECANOIC ACID,-,0.5,0.5,-,212.15
AMMONIUM THIOCYANATE,GLYCEROL,-,0.25,0.75,-,212.3
AMMONIUM THIOCYANATE,GLYCEROL,-,0.2,0.8,-,213.6
LITHIUM NITRATE,N-METHYLACETAMIDE,-,0.37,0.63,-,214.82
BENZYLTRIPROPYLAMMONIUM CHLORIDE,LACTIC ACID,-,0.245,0.755,-,216.279
LIDOCAINE,HEXANOIC ACID,-,0.5,0.5,-,217.15
TETRAPROPYLAMMONIUM BROMIDE,BORIC ACID,-,0.802,0.198,-,218.129
BENZYLTRIPROPYLAMMONIUM CHLORIDE,LACTIC ACID,-,0.199,0.801,-,220.155
LITHIUM NITRATE,N-METHYLACETAMIDE,-,0.542,0.458,-,220.863
BENZYLTRIPROPYLAMMONIUM CHLORIDE,LACTIC ACID,-,0.284,0.716,-,221.705
AMMONIUM THIOCYANATE,GLYCEROL,-,0.333,0.667,-,221.8
LITHIUM NITRATE,N-METHYLACETAMIDE,-,0.351,0.649,-,222.374
BENZYLTRIPHENYLPHOSPHONIUM CHLORIDE,GLYCEROL,-,0.077,0.923,-,222.88
ZINCCHLORIDE,1-BUTYL-3-METHYLIMIDAZOLIUM CHLORIDE,-,0.5,0.5,-,223.05
METHYLTRIPHENYLPHOSPHONIUM BROMIDE,ETHYLENE GLYCOL,-,0.2,0.8,-,223.81
METHYLTRIPHENYLPHOSPHONIUM BROMIDE,TRIFLUOROACETAMIDE,-,0.2,0.8,-,223.88
METHYLTRIPHENYLPHOSPHONIUM BROMIDE,ETHYLENE GLYCOL,-,0.167,0.833,-,224.6
LITHIUM HEXAFLUOROPHOSPHATE,N-METHYLACETAMIDE,-,0.158,0.842,-,225.396
AMMONIUM THIOCYANATE,ETHYLENE GLYCOL,-,0.25,0.75,-,225.7
LIDOCAINE,OLEIC ACID,-,0.5,0.5,-,226.15
BENZYLTRIPROPYLAMMONIUM CHLORIDE,LACTIC ACID,-,0.331,0.669,-,226.357
METHYLTRIPHENYLPHOSPHONIUM BROMIDE,ETHYLENE GLYCOL,-,0.25,0.75,-,226.9
2-(2.2-DIPHENYLACETYL)OXYETHYL-DIETHYLAZANIUM CHLORIDE,UREA,-,0.67,0.33,-,228.15
CHOLINE CHLORIDE,TRIFLUOROACETAMIDE,-,0.29,0.71,-,229.0
CAMPHOR,THYMOL,-,0.5,0.5,-,229.15
CAMPHOR,THYMOL,-,0.508,0.492,-,229.616
METHYLTRIPHENYLPHOSPHONIUM BROMIDE,ETHYLENE GLYCOL,-,0.333,0.667,-,230.03
TETRABUTYLAMMONIUM CHLORIDE,GLYCEROL,-,0.167,0.833,-,230.37
TETRABUTYLAMMONIUM CHLORIDE,GLYCEROL,-,0.2,0.8,-,230.54
LITHIUM NITRATE,N-METHYLACETAMIDE,-,0.547,0.453,-,231.439
TETRABUTYLAMMONIUM CHLORIDE,GLYCEROL,-,0.25,0.75,-,231.51
LITHIUM NITRATE,N-METHYLACETAMIDE,-,0.328,0.672,-,232.95
BETAINE,1.1.1.3.3.3-HEXAFLUORO-2-PROPANOL,-,0.333,0.667,-,233.75
AMMONIUM THIOCYANATE,GLYCEROL,-,0.4,0.6,-,234.5
ETHYL(2-HYDROXYETHYL)DIMETHYLAMMONIUM CHLORIDE,UREA,-,0.333,0.667,-,235.15
RANITIDINE,ASPIRIN,-,0.67,0.33,-,236.15
CAMPHOR,THYMOL,-,0.4,0.6,-,236.15
L-CARNITINE,1.1.1.3.3.3-HEXAFLUORO-2-PROPANOL,-,0.286,0.714,-,236.65
TRIOCTYLPHOSPHINE OXIDE,PHENOL,-,0.4,0.6,-,236.65
CHOLINE CHLORIDE,ETHYLENE GLYCOL,-,0.2,0.8,-,236.71
CHOLINE CHLORIDE,GLYCEROL,-,0.333,0.667,-,237.0
BETAINE,GLYCOLIC ACID,-,0.333,0.667,-,237.15
CHOLINE CHLORIDE,FURFURYL ALCOHOL,-,0.25,0.75,-,237.4
CHOLINE CHLORIDE,ETHYLENE GLYCOL,-,0.167,0.833,-,237.71
BUTYLTRIMETHYLAMMONIUM CHLORIDE,VALERIC ACID,-,0.333,0.667,-,237.84
BENZYL(2-HYDROXYETHYL)DIMETHYLAMMONIUM CHLORIDE,UREA,-,0.67,0.33,-,238.15
BUTYLTRIMETHYLAMMONIUM CHLORIDE,VALERIC ACID,-,0.25,0.75,-,238.19
CAMPHOR,THYMOL,-,0.399,0.601,-,238.236
BUTYLTRIMETHYLAMMONIUM CHLORIDE,VALERIC ACID,-,0.2,0.8,-,238.26
BETAINE,1.1.1.3.3.3-HEXAFLUORO-2-PROPANOL,-,0.25,0.75,-,238.45
CHOLINE CHLORIDE,FURFURYL ALCOHOL,-,0.2,0.8,-,238.6
CHOLINE CHLORIDE,FURFURYL ALCOHOL,-,0.167,0.833,-,239.4
BETAINE,1.1.1.3.3.3-HEXAFLUORO-2-PROPANOL,-,0.286,0.714,-,239.85
BENZYL(2-HYDROXYETHYL)DIMETHYLAMMONIUM CHLORIDE,UREA,-,0.333,0.667,-,240.15
TRIOCTYLPHOSPHINE OXIDE,PHENOL,-,0.333,0.667,-,240.15
TRIOCTYLPHOSPHINE OXIDE,PHENOL,-,0.2,0.8,-,240.15
CAMPHOR,THYMOL,-,0.3,0.7,-,240.15
CHOLINE CHLORIDE,GLYCEROL,-,0.25,0.75,-,240.5
LITHIUM NITRATE,N-METHYLACETAMIDE,-,0.56,0.44,-,240.504
CHOLINE CHLORIDE,1.4-BUTANEDIOL,-,0.25,0.75,-,241.15
METHYLTRIPHENYLPHOSPHONIUM BROMIDE,TRIFLUOROACETAMIDE,-,0.25,0.75,-,241.36
CHOLINE CHLORIDE,ETHYLENE GLYCOL,-,0.398,0.602,-,241.63
ZINCCHLORIDE,ETHYLENE GLYCOL,-,0.2,0.8,-,242.02
BETA-(DIETHYLAMINO)ETHYL ALCOHOL HYDROCHLORIDE,ETHYLENE GLYCOL,-,0.333,0.667,-,242.15
RANITIDINE,UREA,-,0.67,0.33,-,242.15
TETRABUTYLAMMONIUM CHLORIDE,ETHYLENE GLYCOL,-,0.25,0.75,-,242.27
THYMOL,L-MENTHOL,-,0.401,0.599,-,242.55
CHOLINE CHLORIDE,TRIFLUOROACETAMIDE,-,0.33,0.67,-,243.0
TETRABUTYLAMMONIUM CHLORIDE,ETHYLENE GLYCOL,-,0.333,0.667,-,243.02
CHOLINE CHLORIDE,TRIFLUOROACETAMIDE,-,0.333,0.667,-,243.14
CARVACROL,L-MENTHOL,-,0.58,0.42,-,243.3
LITHIUM NITRATE,N-METHYLACETAMIDE,-,0.307,0.693,-,243.525
LITHIUM HEXAFLUOROPHOSPHATE,N-METHYLACETAMIDE,-,0.167,0.833,-,243.525
CARVACROL,L-MENTHOL,-,0.694,0.306,-,243.55
CARVACROL,L-MENTHOL,-,0.504,0.496,-,244.05
CARVACROL,L-MENTHOL,-,0.602,0.398,-,244.25
CAMPHOR,THYMOL,-,0.679,0.321,-,244.702
BENZYLTRIPROPYLAMMONIUM CHLORIDE,LACTIC ACID,-,0.496,0.504,-,244.961
LIDOCAINE,IBUPROFEN,-,0.5,0.5,-,246.15
1H-IMIDAZOLIUM. 3-[2-[(1R.5S)-6.6-DIMETHYLBICYCLO[3.1.1]HEPT-2-EN-2-YL]ETHYL]-1-METHYL-. METHANESULFONATE (1:1) (ACI),LEVULINIC ACID,-,0.186,0.814,-,246.377
BETAINE,GLYCOLIC ACID,-,0.3,0.7,-,246.38
CHOLINE CHLORIDE,ETHYLENE GLYCOL,-,0.303,0.697,-,247.577
THYMOL,L-MENTHOL,-,0.5,0.5,-,247.95
TETRABUTYLAMMONIUM BROMIDE,ETHYLENE GLYCOL,-,0.33,0.67,-,248.22
TETRABUTYLAMMONIUM BROMIDE,ETHYLENE GLYCOL,-,0.333,0.667,-,248.22
BETAINE,GLYCOLIC ACID,-,0.4,0.6,-,248.31
ZINCCHLORIDE,ETHYLENE GLYCOL,-,0.25,0.75,-,248.42
ZINCCHLORIDE,ETHYLENE GLYCOL,-,0.167,0.833,-,248.72
CHOLINE CHLORIDE,1.4-BUTANEDIOL,-,0.28,0.72,-,249.07
TETRABUTYLAMMONIUM BROMIDE,GLYCEROL,-,0.2,0.8,-,249.09
ALLYLTRIPHENYLPHOSPHONIUM BROMIDE,GLYCEROL,-,0.067,0.933,-,249.39
CHOLINE CHLORIDE,O-CRESOL,-,0.25,0.75,-,249.4
CHOLINE CHLORIDE,ETHYLENE GLYCOL,-,0.184,0.816,-,249.559
LITHIUM NITRATE,N-METHYLACETAMIDE,-,0.572,0.428,-,249.568
TETRAPROPYLAMMONIUM BROMIDE,ETHYLENE GLYCOL,-,0.2,0.8,-,249.75
TETRAPROPYLAMMONIUM CHLORIDE,ETHYLENE GLYCOL,-,0.2,0.8,-,249.75
ETHYLAMMONIUM CHLORIDE,ASPIRIN,-,0.67,0.33,-,250.15
CHOLINE CHLORIDE,O-CRESOL,-,0.203,0.797,-,250.3
BETA-(DIETHYLAMINO)ETHYL ALCOHOL HYDROCHLORIDE,ETHYLENE GLYCOL,-,0.25,0.75,-,250.9
TETRABUTYLAMMONIUM BROMIDE,OXALIC ACID,-,0.5,0.5,-,250.99
LITHIUM HEXAFLUOROPHOSPHATE,N-METHYLACETAMIDE,-,0.177,0.823,-,251.079
CHOLINE CHLORIDE,GLYCEROL,-,0.198,0.802,-,251.081
CAMPHOR,THYMOL,-,0.756,0.244,-,251.167
CHOLINE CHLORIDE,O-CRESOL,-,0.166,0.834,-,251.4
BETA-(DIETHYLAMINO)ETHYL ALCOHOL HYDROCHLORIDE,ETHYLENE GLYCOL,-,0.2,0.8,-,251.48
METHYLTRIPHENYLPHOSPHONIUM BROMIDE,TRIETHYLENE GLYCOL,-,0.167,0.833,-,251.6
METHYLTRIPHENYLPHOSPHONIUM BROMIDE,TRIETHYLENE GLYCOL,-,0.16,0.84,-,251.6
LITHIUM NITRATE,N-METHYLACETAMIDE,-,0.277,0.723,-,252.59
BUTYLTRIMETHYLAMMONIUM CHLORIDE,BUTYRIC ACID,-,0.25,0.75,-,252.94
CHOLINE CHLORIDE,PHENOL,-,0.25,0.75,-,253.1
DIDODECYLDIMETHYLAMMONIUM CHLORIDE,THYMOL,-,0.333,0.667,-,253.15
CHOLINE CHLORIDE,ETHYLENE GLYCOL,-,0.104,0.896,-,253.524
ALLYLTRIPHENYLPHOSPHONIUM BROMIDE,TRIETHYLENE GLYCOL,-,0.091,0.909,-,253.63
TETRAPROPYLAMMONIUM BROMIDE,TRIETHYLENE GLYCOL,-,0.25,0.75,-,253.95
TETRABUTYLAMMONIUM BROMIDE,PROPIONIC ACID,-,0.5,0.5,-,254.01
TETRABUTYLAMMONIUM HYDROGEN SULFATE,BENZILIC ACID,-,0.5,0.5,-,254.09
METHYLTRIPHENYLPHOSPHONIUM BROMIDE,TRIETHYLENE GLYCOL,-,0.2,0.8,-,254.3
L-CARNITINE,1.1.1.3.3.3-HEXAFLUORO-2-PROPANOL,-,0.333,0.667,-,254.45
TETRABUTYLAMMONIUM BROMIDE,ACETIC ACID,-,0.5,0.5,-,254.7
TETRABUTYLAMMONIUM BROMIDE,MALONIC ACID,-,0.5,0.5,-,255.17
BUTYLTRIMETHYLAMMONIUM CHLORIDE,BUTYRIC ACID,-,0.333,0.667,-,255.19
L-MENTHOL,1-DECANOL,-,0.667,0.333,-,255.23
TETRABUTYLAMMONIUM BROMIDE,ETHANOLAMINE,-,0.2,0.8,-,255.45
CHOLINE CHLORIDE,PHENOL,-,0.167,0.833,-,255.6
TETRAPROPYLAMMONIUM BROMIDE,ETHYLENE GLYCOL,-,0.167,0.833,-,255.65
TETRAPROPYLAMMONIUM CHLORIDE,ETHYLENE GLYCOL,-,0.167,0.833,-,255.65
L-CARNITINE,1.1.1.3.3.3-HEXAFLUORO-2-PROPANOL,-,0.25,0.75,-,255.95
TETRABUTYLAMMONIUM CHLORIDE,ETHYLENE GLYCOL,-,0.2,0.8,-,256.31
ZINCCHLORIDE,ETHYLENE GLYCOL,-,0.143,0.857,-,256.45
TETRAHEPTYLAMMONIUM CHLORIDE,DECANOIC ACID,-,0.333,0.667,-,256.5
TETRAHEPTYLAMMONIUM CHLORIDE,DECANOIC ACID,-,0.33,0.67,-,256.5
TETRAPROPYLAMMONIUM BROMIDE,GLYCEROL,-,0.25,0.75,-,257.05
CHOLINE CHLORIDE,BENZILIC ACID,-,0.5,0.5,-,257.09
ZINCCHLORIDE,ACETAMIDE,-,0.2,0.8,-,257.15
TETRABUTYLAMMONIUM BROMIDE,ETHANOLAMINE,-,0.167,0.833,-,257.6
THYMOL,1-DECANOL,-,0.667,0.333,-,257.91
BETAINE,GLYCOLIC ACID,-,0.5,0.5,-,257.99
TETRAPROPYLAMMONIUM BROMIDE,GLYCEROL,-,0.333,0.667,-,258.15
BETAINE,THYMOL,-,0.25,0.75,-,258.15
CHOLINE CHLORIDE,TRIETHYLENE GLYCOL,-,0.143,0.857,-,258.77
ACETYLCHOLINE CHLORIDE,UREA,-,0.67,0.33,-,259.15
ACETYLCHOLINE CHLORIDE,UREA,-,0.333,0.667,-,259.15
THYMOL,L-MENTHOL,-,0.354,0.646,-,259.498
CAMPHOR,THYMOL,-,0.826,0.174,-,259.788
TETRAPROPYLAMMONIUM BROMIDE,ETHYLENE GLYCOL,-,0.25,0.75,-,259.85
TETRAPROPYLAMMONIUM CHLORIDE,ETHYLENE GLYCOL,-,0.25,0.75,-,259.85
BUTYLTRIMETHYLAMMONIUM CHLORIDE,BUTYRIC ACID,-,0.2,0.8,-,260.0
THYMOL,L-MENTHOL,-,0.549,0.451,-,260.022
EUCALYPTOL,IBUPROFEN,-,0.6,0.4,-,260.15
CHOLINE CHLORIDE,PHENOL,-,0.2,0.8,-,260.2
TETRABUTYLAMMONIUM CHLORIDE,TRIETHYLENE GLYCOL,-,0.75,0.25,-,260.46
CHOLINE CHLORIDE,TRIETHYLENE GLYCOL,-,0.167,0.833,-,260.46
TETRAPROPYLAMMONIUM BROMIDE,TRIETHYLENE GLYCOL,-,0.286,0.714,-,261.15
METHYLTRIOCTYLAMMONIUM CHLORIDE,DECANOIC ACID,-,0.333,0.667,-,261.2
TETRABUTYLAMMONIUM CHLORIDE,DECANOIC ACID,-,0.333,0.667,-,261.2
TETRABUTYLAMMONIUM CHLORIDE,DECANOIC ACID,-,0.33,0.67,-,261.2
CHOLINE CHLORIDE,1.4-BUTANEDIOL,-,0.34,0.66,-,261.71
CHOLINE CHLORIDE,LEVULINIC ACID,-,0.25,0.75,-,262.0
TETRAETHYLAMMONIUM BROMIDE,BENZILIC ACID,-,0.5,0.5,-,262.09
L-MENTHOL,3-CYCLOHEXYLPROPANOIC ACID,-,0.5,0.5,-,262.1
L-MENTHOL,3-CYCLOHEXYLPROPANOIC ACID,-,0.5,0.5,-,262.12
TRIOCTYLPHOSPHINE OXIDE,PHENOL,-,0.5,0.5,-,262.15
CHOLINE CHLORIDE,ETHYLENE GLYCOL,-,0.333,0.667,-,262.28
CHOLINE CHLORIDE,LEVULINIC ACID,-,0.2,0.8,-,263.0
CARVACROL,L-MENTHOL,-,0.8,0.2,-,263.05
LITHIUM NITRATE,N-METHYLACETAMIDE,-,0.579,0.421,-,263.165
LITHIUM HEXAFLUOROPHOSPHATE,N-METHYLACETAMIDE,-,0.184,0.816,-,263.165
LITHIUM HEXAFLUOROPHOSPHATE,N-METHYLACETAMIDE,-,0.119,0.881,-,263.165
CHOLINE CHLORIDE,LEVULINIC ACID,-,0.167,0.833,-,263.2
TETRABUTYLAMMONIUM CHLORIDE,TRIETHYLENE GLYCOL,-,0.8,0.2,-,263.54
TETRAPROPYLAMMONIUM BROMIDE,TRIETHYLENE GLYCOL,-,0.2,0.8,-,263.55
THYMOL,L-MENTHOL,-,0.352,0.648,-,263.9
CHOLINE CHLORIDE,TRIETHYLENE GLYCOL,-,0.2,0.8,-,263.96
L-MENTHOL,CYCLOHEXANECARBOXYLIC ACID,-,0.5,0.5,-,264.22
LITHIUM NITRATE,N-METHYLACETAMIDE,-,0.244,0.756,-,264.676
METHYLTRIPHENYLPHOSPHONIUM BROMIDE,TRIETHYLENE GLYCOL,-,0.25,0.75,-,264.9
TETRABUTYLAMMONIUM BROMIDE,ETHANOLAMINE,-,0.25,0.75,-,265.15
CHOLINE CHLORIDE,ETHYLENE GLYCOL,-,0.25,0.75,-,265.19
L-MENTHOL,ACETIC ACID,-,0.5,0.5,-,265.34
THYMOL,L-MENTHOL,-,0.537,0.463,-,265.4
TETRAPROPYLAMMONIUM BROMIDE,BENZILIC ACID,-,0.5,0.5,-,265.61
DIDODECYLDIMETHYLAMMONIUM CHLORIDE,PHENYLACETIC ACID,-,0.333,0.667,-,266.15
BETAINE,PHENYLACETIC ACID,-,0.333,0.667,-,266.15
CARVACROL,L-MENTHOL,-,0.401,0.599,-,266.25
L-MENTHOL,OCTANOIC ACID,-,0.494,0.506,-,266.75
L-MENTHOL,OCTANOIC ACID,-,0.5,0.5,-,267.0
N-BENZYL-2-HYDROXY-N-(2-HYDROXYETHYL)-N-METHYLETHAN-1-AMINIUM CHLORIDE,UREA,-,0.333,0.667,-,267.15
BUTYLTRIMETHYLAMMONIUM CHLORIDE,HEXANOIC ACID,-,0.2,0.8,-,267.44
METHYLTRIPHENYLPHOSPHONIUM BROMIDE,GLYCEROL,-,0.25,0.75,-,267.6
BUTYLTRIMETHYLAMMONIUM CHLORIDE,HEXANOIC ACID,-,0.333,0.667,-,267.7
BUTYLTRIMETHYLAMMONIUM CHLORIDE,HEXANOIC ACID,-,0.25,0.75,-,267.79
L-MENTHOL,3-CYCLOHEXYLPROPANOIC ACID,-,0.4,0.6,-,267.91
TETRAPROPYLAMMONIUM BROMIDE,GLYCEROL,-,0.2,0.8,-,268.45
METHYLTRIPHENYLPHOSPHONIUM BROMIDE,GLYCEROL,-,0.364,0.636,-,269.12
METHYLTRIPHENYLPHOSPHONIUM BROMIDE,ETHYLENE GLYCOL,-,0.111,0.889,-,269.37
L-MENTHOL,OCTANOIC ACID,-,0.5,0.5,-,269.73
THYMOL,L-MENTHOL,-,0.301,0.699,-,269.9
CHOLINE CHLORIDE,TRIFLUOROACETAMIDE,-,0.36,0.64,-,270.0
CARVACROL,L-MENTHOL,-,0.9,0.1,-,270.05
THYMOL,L-MENTHOL,-,0.301,0.699,-,271.8
BETA-(DIETHYLAMINO)ETHYL ALCOHOL HYDROCHLORIDE,GLYCEROL,-,0.333,0.667,-,271.82
THYMOL,L-MENTHOL,-,0.62,0.38,-,272.011
BENZYLTRIMETHYLAMMONIUM CHLORIDE,P-TOLUENESULFONIC ACID,-,0.7,0.3,-,272.15
THYMOL,L-MENTHOL,-,0.3,0.7,-,272.4
OLEIC ACID,MENTHOL,-,0.5,0.5,-,272.64
METHYLTRIPHENYLPHOSPHONIUM BROMIDE,ETHANOLAMINE,-,0.111,0.889,-,272.72
DECANOIC ACID,OLEIC ACID,-,0.4,0.6,-,272.78
L-MENTHOL,CYCLOHEXYLACETIC ACID,-,0.45,0.55,-,272.9
BETA-(DIETHYLAMINO)ETHYL ALCOHOL HYDROCHLORIDE,TRIETHYLENE GLYCOL,-,0.333,0.667,-,273.05
METHYLTRIOCTYLAMMONIUM CHLORIDE,DECANOIC ACID,-,0.33,0.67,-,273.1
METHYLTRIPHENYLPHOSPHONIUM BROMIDE,TRIFLUOROACETAMIDE,-,0.333,0.667,-,273.15
BETA-(DIETHYLAMINO)ETHYL ALCOHOL HYDROCHLORIDE,TRIETHYLENE GLYCOL,-,0.67,0.33,-,273.15
POTASSIUM THIOCYANATE,AZEPAN-2-ONE,-,0.25,0.75,-,273.15
CHOLINE CHLORIDE,3.4-DIMETHYLPHENOL,-,0.33,0.67,-,273.16
L-MENTHOL,3-CYCLOHEXYLPROPANOIC ACID,-,0.3,0.7,-,273.434
TETRABUTYLAMMONIUM BROMIDE,ETHANOLAMINE,-,0.143,0.857,-,273.58
CHOLINE CHLORIDE,TRIETHYLENE GLYCOL,-,0.25,0.75,-,273.65
TETRABUTYLAMMONIUM BROMIDE,OCTANOIC ACID,-,0.333,0.667,-,273.73
LITHIUM NITRATE,N-METHYLACETAMIDE,-,0.593,0.407,-,273.741
LITHIUM HEXAFLUOROPHOSPHATE,N-METHYLACETAMIDE,-,0.095,0.905,-,273.741
L-MENTHOL,OCTANOIC ACID,-,0.4,0.6,-,274.0
BETA-(DIETHYLAMINO)ETHYL ALCOHOL HYDROCHLORIDE,GLYCEROL,-,0.25,0.75,-,274.85
THYMOL,OCTANOIC ACID,-,0.41,0.59,-,274.98
THYMOL,OCTANOIC ACID,-,0.35,0.65,-,275.0
TETRABUTYLAMMONIUM BROMIDE,OLEIC ACID,-,0.333,0.667,-,275.01
TETRAOCTYLAMMONIUM CHLORIDE,DECANOIC ACID,-,0.333,0.667,-,275.1
TETRAOCTYLAMMONIUM CHLORIDE,DECANOIC ACID,-,0.33,0.67,-,275.1
BETA-(DIETHYLAMINO)ETHYL ALCOHOL HYDROCHLORIDE,GLYCEROL,-,0.2,0.8,-,275.15
BENZYLTRIMETHYLAMMONIUM CHLORIDE,OXALIC ACID,-,0.5,0.5,-,275.15
BENZYLTRIETHYLAMMONIUM CHLORIDE,P-TOLUENESULFONIC ACID,-,0.7,0.3,-,275.15
1H-IMIDAZOLIUM. 3-[2-[(1R.5S)-6.6-DIMETHYLBICYCLO[3.1.1]HEPT-2-EN-2-YL]ETHYL]-1-METHYL-. METHANESULFONATE (1:1) (ACI),LEVULINIC ACID,-,0.103,0.897,-,275.362
THYMOL,OCTANOIC ACID,-,0.3,0.7,-,275.45
L-MENTHOL,3-CYCLOHEXYLPROPANOIC ACID,-,0.6,0.4,-,275.455
L-MENTHOL,CYCLOHEXANECARBOXYLIC ACID,-,0.4,0.6,-,275.48
TETRABUTYLAMMONIUM CHLORIDE,TRIETHYLENE GLYCOL,-,0.667,0.333,-,275.57
CALCIUMCHLORIDEHEXAHYDRATE,CHOLINE CHLORIDE,-,0.66,0.34,-,275.85
L-MENTHOL,OCTANOIC ACID,-,0.6,0.4,-,276.0
ZINCCHLORIDE,UREA,-,0.225,0.775,-,276.15
L-MENTHOL,OCTANOIC ACID,-,0.598,0.402,-,276.4
CHOLINE CHLORIDE,ETHANOLAMINE,-,0.125,0.875,-,276.69
CHOLINE CHLORIDE,ETHANOLAMINE,-,0.143,0.857,-,276.84
METHYLTRIPHENYLPHOSPHONIUM BROMIDE,GLYCEROL,-,0.333,0.667,-,276.9
CHOLINE CHLORIDE,ETHANOLAMINE,-,0.167,0.833,-,276.95
L-MENTHOL,OCTANOIC ACID,-,0.596,0.404,-,277.15
L-MENTHOL,CYCLOHEXANECARBOXYLIC ACID,-,0.6,0.4,-,277.25
DECANOIC ACID,OLEIC ACID,-,0.3,0.7,-,277.48
THYMOL,CYCLOHEXANECARBOXYLIC ACID,-,0.29,0.71,-,277.6
THYMOL,L-MENTHOL,-,0.601,0.399,-,277.8
L-MENTHOL,DECANOIC ACID,-,0.596,0.404,-,278.1
CHOLINE CHLORIDE,LEVULINIC ACID,-,0.333,0.667,-,278.15
AMMONIUM THIOCYANATE,ACETAMIDE,-,0.25,0.75,-,278.15
DIDODECYLDIMETHYLAMMONIUM CHLORIDE,GLYCOLIC ACID,-,0.25,0.75,-,278.15
BENZYLTRIETHYLAMMONIUM CHLORIDE,OXALIC ACID,-,0.5,0.5,-,278.15
POTASSIUM THIOCYANATE,ACETAMIDE,-,0.25,0.75,-,278.15
CHOLINE CHLORIDE,ETHANOLAMINE,-,0.111,0.889,-,278.23
THYMOL,L-MENTHOL,-,0.602,0.398,-,278.3
THYMOL,L-MENTHOL,-,0.602,0.398,-,278.55
L-MENTHOL,3-CYCLOHEXYLPROPANOIC ACID,-,0.2,0.8,-,278.687
L-MENTHOL,DECANOIC ACID,-,0.6,0.4,-,279.0
L-MENTHOL,OCTANOIC ACID,-,0.3,0.7,-,279.0
LIDOCAINE,LAURIC ACID,-,0.43,0.57,-,279.15
L-MENTHOL,PYRUVIC ACID,-,0.333,0.666,-,279.15
CHOLINE CHLORIDE,PHENOL,-,0.119,0.881,-,279.3
CHOLINE CHLORIDE,O-CRESOL,-,0.143,0.857,-,279.5
L-MENTHOL,OCTANOIC ACID,-,0.303,0.697,-,279.55
CHOLINE CHLORIDE,RESORCINOL,-,0.505,0.495,-,279.632
1H-IMIDAZOLIUM. 3-[2-[(1R.5S)-6.6-DIMETHYLBICYCLO[3.1.1]HEPT-2-EN-2-YL]ETHYL]-1-METHYL-. METHANESULFONATE (1:1) (ACI),LEVULINIC ACID,-,0.301,0.699,-,279.71
THYMOL,OCTANOIC ACID,-,0.2,0.8,-,280.16
1.10-PHENANTHROLINE,THYMOL,-,0.203,0.797,-,280.2893
CHROMIUM(3+) TRICHLORIDE HEXAHYDRATE,UREA,-,0.666,0.334,-,280.333
THYMOL,UNDECYLENIC ACID,-,0.19,0.81,-,280.541
THYMOL,UNDECYLENIC ACID,-,0.2,0.8,-,280.65
LIMONENE,DECANOIC ACID,-,0.667,0.333,-,280.95
CHROMIUM(3+) TRICHLORIDE HEXAHYDRATE,UREA,-,0.666,0.334,-,281.0762
CHOLINE CHLORIDE,GLYCEROL,-,0.5,0.5,-,281.18
LITHIUM NITRATE,N-METHYLACETAMIDE,-,0.598,0.402,-,281.295
LITHIUM HEXAFLUOROPHOSPHATE,N-METHYLACETAMIDE,-,0.202,0.798,-,281.295
THYMOL,L-MENTHOL,-,0.7,0.3,-,281.3
DECANOIC ACID,OLEIC ACID,-,0.5,0.5,-,281.33
L-MENTHOL,CYCLOHEXANECARBOXYLIC ACID,-,0.3,0.7,-,282.0
LAURIC ACID,NONANOIC ACID,-,0.25,0.75,-,282.0
METHYLTRIOCTYLAMMONIUM BROMIDE,DECANOIC ACID,-,0.333,0.667,-,282.1
TETRAOCTYLAMMONIUM BROMIDE,DECANOIC ACID,-,0.333,0.667,-,282.1
METHYLTRIOCTYLAMMONIUM BROMIDE,DECANOIC ACID,-,0.33,0.67,-,282.1
TETRAOCTYLAMMONIUM BROMIDE,DECANOIC ACID,-,0.33,0.67,-,282.1
NONANOIC ACID,LAURIC ACID,-,0.75,0.25,-,282.15
OCTANOIC ACID,LAURIC ACID,-,0.75,0.25,-,282.15
CHROMIUM(3+) TRICHLORIDE HEXAHYDRATE,CHOLINE CHLORIDE,-,0.667,0.333,-,282.15
ZINCCHLORIDE,UREA,-,0.222,0.778,-,282.15
THYMOL,UNDECYLENIC ACID,-,0.25,0.75,-,282.15
POTASSIUM THIOCYANATE,GLYCEROL,-,0.4,0.6,-,282.6
1H-IMIDAZOLIUM. 3-[2-[(1R.5S)-6.6-DIMETHYLBICYCLO[3.1.1]HEPT-2-EN-2-YL]ETHYL]-1-METHYL-. METHANESULFONATE (1:1) (ACI),LEVULINIC ACID,-,0.048,0.952,-,282.609
LITHIUM HEXAFLUOROPHOSPHATE,N-METHYLACETAMIDE,-,0.072,0.928,-,282.806
DECANOIC ACID,OLEIC ACID,-,0.2,0.8,-,282.82
CHOLINE CHLORIDE,O-CRESOL,-,0.091,0.909,-,283.0
CHOLINE CHLORIDE,D-ARABINO-HEX-2-ULO-PYRANOSE,-,0.667,0.333,-,283.15
CHOLINE CHLORIDE,MALONIC ACID,-,0.5,0.5,-,283.15
THYMOL,UNDECYLENIC ACID,-,0.333,0.667,-,283.15
OCTANOIC ACID,LAURIC ACID,-,0.804,0.196,-,283.275
L-MENTHOL,3-CYCLOHEXYLPROPANOIC ACID,-,0.1,0.9,-,283.535
1.3-DITHIANE,1.3-DIIODOTETRAFLUOROBENZENE,-,0.37,0.63,-,283.55
DECANOIC ACID,OLEIC ACID,-,0.6,0.4,-,283.68
BENZYLTRIPROPYLAMMONIUM CHLORIDE,LACTIC ACID,-,0.66,0.34,-,283.721
L-MENTHOL,OCTANOIC ACID,-,0.2,0.8,-,284.0
THYMOL,UNDECYLENIC ACID,-,0.5,0.5,-,284.15
THYMOL,OCTANOIC ACID,-,0.5,0.5,-,284.16
L-MENTHOL,HYDROCINNAMIC ACID,-,0.6,0.4,-,284.21
CHOLINE CHLORIDE,UREA,-,0.333,0.667,-,284.22
NONANOIC ACID,LAURIC ACID,-,0.668,0.332,-,284.275
OCTANOIC ACID,LAURIC ACID,-,0.861,0.139,-,284.275
LITHIUM NITRATE,N-METHYLACETAMIDE,-,0.137,0.863,-,284.317
ZINCCHLORIDE,UREA,-,0.252,0.748,-,284.4833
LAURIC ACID,NONANOIC ACID,-,0.333,0.667,-,285.0
LAURIC ACID,NONANOIC ACID,-,0.143,0.857,-,285.0
TETRABUTYLAMMONIUM CHLORIDE,TETRADECANOIC ACID,-,0.506,0.494,-,285.1
THYMOL,OCTANOIC ACID,-,0.1,0.9,-,285.13
CHOLINE CHLORIDE,MALONIC ACID,-,0.48,0.52,-,285.15
NONANOIC ACID,LAURIC ACID,-,0.86,0.14,-,285.15
OCTANOIC ACID,LAURIC ACID,-,0.668,0.332,-,285.15
THYMOL,L-MENTHOL,-,0.278,0.722,-,285.178
OCTANOIC ACID,LAURIC ACID,-,0.904,0.096,-,285.275
DECANOIC ACID,OLEIC ACID,-,0.1,0.9,-,285.39
CARVACROL,L-MENTHOL,-,0.298,0.702,-,285.58
THYMOL,L-MENTHOL,-,0.703,0.297,-,285.65
L-MENTHOL,DECANOIC ACID,-,0.5,0.5,-,285.69
TRIOCTYLPHOSPHINE OXIDE,L-MENTHOL,-,0.349,0.651,-,285.981
L-MENTHOL,OCTANOIC ACID,-,0.1,0.9,-,286.0
CHOLINE CHLORIDE,D-ARABINO-HEX-2-ULO-PYRANOSE,-,0.6,0.4,-,286.15
CHOLINE CHLORIDE,L-GLUTAMIC ACID,-,0.333,0.667,-,286.15
CHOLIN ACETATE,GLYCEROL,-,0.4,0.6,-,286.15
CHROMIUM(3+) TRICHLORIDE HEXAHYDRATE,UREA,-,0.599,0.401,-,286.167
THYMOL,L-MENTHOL,-,0.701,0.299,-,286.3
1.3-DITHIANE,1.2-DIIODOTETRAFLUOROBENZENE,-,0.57,0.43,-,286.85
1.3-DITHIANE,1.2-DIIODOTETRAFLUOROBENZENE,-,0.496,0.504,-,286.873
L-MENTHOL,OCTANOIC ACID,-,0.698,0.302,-,286.9
L-MENTHOL,DECANOIC ACID,-,0.5,0.5,-,287.0
L-MENTHOL,OCTANOIC ACID,-,0.7,0.3,-,287.0
DICHLORIDOTIN,CHOLINE CHLORIDE,-,0.717,0.283,-,287.1136
DICHLORIDOTIN,ACETYLCHOLINE CHLORIDE,-,0.667,0.333,-,287.15
CHOLIN ACETATE,GLYCEROL,-,0.444,0.556,-,287.15
L-MENTHOL,4-PHENYLBUTYRIC ACID,-,0.61,0.39,-,287.2
CHROMIUM(3+) TRICHLORIDE HEXAHYDRATE,UREA,-,0.6,0.4,-,287.3543
CHOLINE CHLORIDE,GLYCOLIC ACID,-,0.451,0.549,-,287.45
LIMONENE,DECANOIC ACID,-,0.5,0.5,-,287.45
BUTYLTRIMETHYLAMMONIUM CHLORIDE,OCTANOIC ACID,-,0.333,0.667,-,287.54
CHOLINE CHLORIDE,LACTIC ACID,-,0.099,0.901,-,287.75
THYMOL,DECANOIC ACID,-,0.49,0.51,-,287.84
L-MENTHOL,CYCLOHEXANECARBOXYLIC ACID,-,0.7,0.3,-,287.92
L-MENTHOL,CYCLOHEXANECARBOXYLIC ACID,-,0.2,0.8,-,287.92
L-MENTHOL,DECANOIC ACID,-,0.7,0.3,-,288.0
LAURIC ACID,NONANOIC ACID,-,0.435,0.565,-,288.0
CHOLINE CHLORIDE,D-GLUCOSE,-,0.667,0.333,-,288.15
CHLORMEQUAT CHLORIDE,UREA,-,0.67,0.33,-,288.15
CHLORMEQUAT CHLORIDE,UREA,-,0.333,0.667,-,288.15
PROPRANOLOL,DECANOIC ACID,-,0.35,0.65,-,288.15
TRIOCTYLPHOSPHINE OXIDE,L-MENTHOL,-,0.207,0.793,-,288.232
CHOLINE CHLORIDE,LACTIC ACID,-,0.05,0.95,-,288.35
L-MENTHOL,DECANOIC ACID,-,0.698,0.302,-,288.4
METHYLTRIPHENYLPHOSPHONIUM BROMIDE,ETHYLENE GLYCOL,-,0.364,0.636,-,288.8
METHYLTRIPHENYLPHOSPHONIUM BROMIDE,GLYCEROL,-,0.2,0.8,-,288.9
L-MENTHOL,LAURIC ACID,-,0.7,0.3,-,289.0
NONANOIC ACID,LAURIC ACID,-,0.566,0.434,-,289.15
PROPRANOLOL,LAURIC ACID,-,0.3,0.7,-,289.15
L-MENTHOL,3-CYCLOHEXYLPROPANOIC ACID,-,0.7,0.3,-,289.19
TETRABUTYLAMMONIUM BROMIDE,DECANOIC ACID,-,0.333,0.667,-,289.65
THYMOL,UNDECYLENIC ACID,-,0.6,0.4,-,289.65
1H-IMIDAZOLIUM. 3-[2-[(1R.5S)-6.6-DIMETHYLBICYCLO[3.1.1]HEPT-2-EN-2-YL]ETHYL]-1-METHYL-. METHANESULFONATE (1:1) (ACI),UREA,-,0.355,0.645,-,289.706
THYMOL,DECANOIC ACID,-,0.45,0.55,-,289.87
DECANOIC ACID,OLEIC ACID,-,0.7,0.3,-,289.87
THYMOL,1-TETRADECANOL,-,0.499,0.501,-,289.9
CALCIUMCHLORIDEHEXAHYDRATE,CHOLINE CHLORIDE,-,0.8,0.2,-,289.95
THYMOL,1-TETRADECANOL,-,0.599,0.401,-,290.0
BUTYLTRIMETHYLAMMONIUM CHLORIDE,OCTANOIC ACID,-,0.25,0.75,-,290.11
DICHLORIDOTIN,BENZENAMINIUM. N-(2-HYDROXYETHYL)-N.N-DIMETHYL-. CHLORIDE,-,0.667,0.333,-,290.15
THYMOL,DECANOIC ACID,-,0.5,0.5,-,290.15
THYMOL,DECANOIC ACID,-,0.495,0.505,-,290.175
OCTANOIC ACID,LAURIC ACID,-,0.568,0.432,-,290.275
TETRABUTYLAMMONIUM CHLORIDE,TRIETHYLENE GLYCOL,-,0.5,0.5,-,290.28
L-MENTHOL,HYDROCINNAMIC ACID,-,0.5,0.5,-,290.35
L-MENTHOL,1-TETRADECANOL,-,0.7,0.3,-,290.6
1.3-DITHIANE,1.2-DIIODOTETRAFLUOROBENZENE,-,0.399,0.601,-,290.703
CHOLINE CHLORIDE,2.3-DIMETHYLPHENOL,-,0.25,0.75,-,290.8
L-MENTHOL,PHENYLACETIC ACID,-,0.65,0.35,-,290.8
CHROMIUM(3+) TRICHLORIDE HEXAHYDRATE,CHOLINE CHLORIDE,-,0.602,0.398,-,290.833
BUTYLTRIMETHYLAMMONIUM CHLORIDE,OCTANOIC ACID,-,0.2,0.8,-,291.06
DECANOIC ACID,LAURIC ACID,-,0.667,0.333,-,291.15
CHOLIN ACETATE,UREA,-,0.333,0.667,-,291.15
LIDOCAINE,PRILOCAINE,-,0.5,0.5,-,291.15
CHOLINE CHLORIDE,RESORCINOL,-,0.338,0.662,-,291.238
LIDOCAINE,PHENYL SALICYLATE,-,0.43,0.57,-,291.35
TETRABUTYLAMMONIUM CHLORIDE,1-TETRADECANOL,-,0.399,0.601,-,291.6
THYMOL,HYDROCINNAMIC ACID,-,0.44,0.56,-,291.6
CHOLINE CHLORIDE,PHENYLACETIC ACID,-,0.37,0.63,-,291.6589
L-MENTHOL,HYDROCINNAMIC ACID,-,0.7,0.3,-,291.67
THYMOL,L-MENTHOL,-,0.732,0.268,-,291.974
L-MENTHOL,DECANOIC ACID,-,0.4,0.6,-,292.0
THYMOL,UNDECYLENIC ACID,-,0.7,0.3,-,292.15
IBUPROFEN,MENTHOL,-,0.3,0.7,-,292.15
TETRABUTYLAMMONIUM CHLORIDE,L-METHIONINE,-,0.917,0.083,-,292.26
THYMOL,DECANOIC ACID,-,0.36,0.64,-,292.35
TETRAPROPYLAMMONIUM CHLORIDE,LAURIC ACID,-,0.402,0.598,-,292.4103
L-MENTHOL,DECANOIC ACID,-,0.393,0.607,-,292.65
DECANOIC ACID,LAURIC ACID,-,0.568,0.432,-,293.025
DICHLORIDOTIN,ACETYLCHOLINE CHLORIDE,-,0.667,0.333,-,293.15
ETHYLAMMONIUM CHLORIDE,UREA. (TRIFLUOROMETHYL)-,-,0.4,0.6,-,293.15
CHOLINE CHLORIDE,5-PHENYLVALERIC ACID,-,0.4,0.6,-,293.15
ETHYLAMMONIUM CHLORIDE,ACETAMIDE,-,0.4,0.6,-,293.15
CHOLINE CHLORIDE,D-ARABINO-HEX-2-ULO-PYRANOSE,-,0.5,0.5,-,293.15
CHOLIN ACETATE,GLYCEROL,-,0.5,0.5,-,293.15
CHOLIN ACETATE,GLYCEROL,-,0.25,0.75,-,293.15
DECANOIC ACID,LAURIC ACID,-,0.732,0.268,-,293.275
THYMOL,L-MENTHOL,-,0.202,0.798,-,293.3
TETRABUTYLAMMONIUM CHLORIDE,L-THREONINE,-,0.9,0.1,-,293.36
THYMOL,DECANOIC ACID,-,0.3,0.7,-,293.36
LITHIUM HEXAFLUOROPHOSPHATE,N-METHYLACETAMIDE,-,0.043,0.957,-,293.381
CHROMIUM(3+) TRICHLORIDE HEXAHYDRATE,UREA,-,0.5,0.5,-,293.6323
CALCIUMCHLORIDEHEXAHYDRATE,CHOLINE CHLORIDE,-,0.86,0.14,-,293.8
THYMOL,L-MENTHOL,-,0.211,0.789,-,293.94
CHOLINE CHLORIDE,HYDROCINNAMIC ACID,-,0.33,0.67,-,293.9791
CHOLINE CHLORIDE,TRIFLUOROACETAMIDE,-,0.4,0.6,-,294.0
ETHYLAMMONIUM CHLORIDE,TRIFLUOROACETAMIDE,-,0.4,0.6,-,294.0
LAURIC ACID,NONANOIC ACID,-,0.5,0.5,-,294.0
L-MENTHOL,1-TETRADECANOL,-,0.598,0.402,-,294.0
LIMONENE,DECANOIC ACID,-,0.333,0.667,-,294.05
IRON(3+) TRICHLORIDE,BENZENAMINIUM. N-(2-HYDROXYETHYL)-N.N-DIMETHYL-. CHLORIDE,-,0.667,0.333,-,294.15
TETRABUTYLAMMONIUM CHLORIDE,IMIDAZOLE,-,0.3,0.7,-,294.15
CHOLINE CHLORIDE,UREA,-,0.294,0.706,-,294.183
CHOLINE CHLORIDE,PHENOL,-,0.4,0.6,-,294.2
NONANOIC ACID,LAURIC ACID,-,0.501,0.499,-,294.275
OCTANOIC ACID,LAURIC ACID,-,0.503,0.497,-,294.275
CHROMIUM(3+) TRICHLORIDE HEXAHYDRATE,CHOLINE CHLORIDE,-,0.714,0.286,-,294.333
LAURIC ACID,DECANOIC ACID,-,0.248,0.752,-,294.35
TETRABUTYLAMMONIUM BROMIDE,IMIDAZOLE,-,0.3,0.7,-,294.4966
L-MENTHOL,1-TETRADECANOL,-,0.798,0.202,-,294.6
L-MENTHOL,LAURIC ACID,-,0.667,0.333,-,294.64
TETRABUTYLAMMONIUM CHLORIDE,1-TETRADECANOL,-,0.494,0.506,-,294.7
LAURIC ACID,DECANOIC ACID,-,0.3,0.7,-,294.75
LITHIUM NITRATE,N-METHYLACETAMIDE,-,0.612,0.388,-,294.892
LITHIUM NITRATE,N-METHYLACETAMIDE,-,0.072,0.928,-,294.892
THYMOL,DECANOIC ACID,-,0.55,0.45,-,294.95
L-MENTHOL,CYCLOHEXANECARBOXYLIC ACID,-,0.1,0.9,-,295.03
LAURIC ACID,LAURIC ACID,-,0.333,0.667,-,295.05
CHOLINE CHLORIDE,HYDROCINNAMIC ACID,-,0.331,0.669,-,295.15
DECANOIC ACID,LAURIC ACID,-,0.802,0.198,-,295.275
TETRABUTYLAMMONIUM CHLORIDE,L-THREONINE,-,0.889,0.111,-,295.3
CHOLINE CHLORIDE,O-CRESOL,-,0.357,0.643,-,295.3
LAURIC ACID,DECANOIC ACID,-,0.347,0.653,-,295.33
L-MENTHOL,PHENYL SALICYLATE,-,0.5,0.5,-,295.43
THYMOL,L-MENTHOL,-,0.2,0.8,-,295.5
TETRAPROPYLAMMONIUM CHLORIDE,DECANOIC ACID,-,0.202,0.798,-,295.57
THYMOL,DECANOIC ACID,-,0.19,0.81,-,295.671
SODIUM LAURATE,DECANOIC ACID,-,0.201,0.799,-,295.673
TETRAPROPYLAMMONIUM CHLORIDE,LAURIC ACID,-,0.298,0.702,-,295.7
1.3-DITHIANE,1.2-DIIODOTETRAFLUOROBENZENE,-,0.601,0.399,-,295.81
TETRAPROPYLAMMONIUM CHLORIDE,LAURIC ACID,-,0.299,0.701,-,295.9204
L-MENTHOL,DECANOIC ACID,-,0.3,0.7,-,296.0
TETRAETHYLAMMONIUM BROMIDE,1.3-DIMETHYLUREA,-,0.333,0.667,-,296.15
CHOLIN ACETATE,ETHYLENE GLYCOL,-,0.33,0.67,-,296.15
CHOLIN ACETATE,GLYCEROL,-,0.333,0.667,-,296.15
DECANOIC ACID,LAURIC ACID,-,0.503,0.497,-,296.15
L-MENTHOL,TETRADECANOIC ACID,-,0.8,0.2,-,296.17
L-MENTHOL,DECANOIC ACID,-,0.296,0.704,-,296.19
CALCIUMCHLORIDEHEXAHYDRATE,CHOLINE CHLORIDE,-,0.89,0.11,-,296.2
TETRABUTYLAMMONIUM CHLORIDE,1-TETRADECANOL,-,0.296,0.704,-,296.2
TETRAPROPYLAMMONIUM CHLORIDE,LAURIC ACID,-,0.364,0.636,-,296.26
TETRAPROPYLAMMONIUM CHLORIDE,LAURIC ACID,-,0.366,0.634,-,296.2715
LAURIC ACID,DECANOIC ACID,-,0.401,0.599,-,296.31
CARVACROL,L-MENTHOL,-,0.203,0.797,-,296.35
LITHIUM HEXAFLUOROPHOSPHATE,N-METHYLACETAMIDE,-,0.221,0.779,-,296.403
L-MENTHOL,DECANOIC ACID,-,0.299,0.701,-,296.6
TETRABUTYLAMMONIUM CHLORIDE,1-TETRADECANOL,-,0.208,0.792,-,296.7
DECANOIC ACID,OLEIC ACID,-,0.8,0.2,-,296.71
LAURIC ACID,DECANOIC ACID,-,0.447,0.553,-,296.77
TETRADECANOIC ACID,DECANOIC ACID,-,0.201,0.799,-,296.78
CHOLINE CHLORIDE,HYDROCINNAMIC ACID,-,0.302,0.698,-,296.817
L-MENTHOL,HYDROCINNAMIC ACID,-,0.4,0.6,-,296.93
CHOLINE CHLORIDE,LACTIC ACID,-,0.502,0.498,-,296.95
THYMOL,OCTANOIC ACID,-,0.6,0.4,-,296.95
AMMONIUM THIOCYANATE,ACETAMIDE,-,0.4,0.6,-,297.0
L-MENTHOL,LAURIC ACID,-,0.6,0.4,-,297.0
CHOLINE CHLORIDE,ETHYLENE GLYCOL,-,0.48,0.52,-,297.137
ZINCCHLORIDE,CHLORMEQUAT CHLORIDE,-,0.667,0.333,-,297.15
ZINCCHLORIDE,CHOLINE CHLORIDE,-,0.667,0.333,-,297.15
CHOLINE CHLORIDE,D-GLUCOSE,-,0.6,0.4,-,297.15
AMMONIUM THIOCYANATE,UREA,-,0.4,0.6,-,297.15
TETRABUTYLAMMONIUM CHLORIDE,TETRADECANOIC ACID,-,0.389,0.611,-,297.2
L-MENTHOL,1-TETRADECANOL,-,0.499,0.501,-,297.2
TRIOCTYLPHOSPHINE OXIDE,L-MENTHOL,-,0.423,0.577,-,297.235
TRIOCTYLPHOSPHINE OXIDE,L-MENTHOL,-,0.176,0.824,-,297.235
CALCIUMCHLORIDEHEXAHYDRATE,CHOLINE CHLORIDE,-,0.91,0.09,-,297.25
TRIOCTYLPHOSPHINE OXIDE,PHENOL,-,0.1,0.9,-,297.35
CHOLINE CHLORIDE,GLYCOLIC ACID,-,0.4,0.6,-,297.38
1.3-DITHIANE,1.2-DIIODOTETRAFLUOROBENZENE,-,0.694,0.306,-,297.405
TETRABUTYLAMMONIUM CHLORIDE,L-METHIONINE,-,0.909,0.091,-,297.41
THYMOL,L-MENTHOL,-,0.724,0.276,-,297.411
CHOLINE CHLORIDE,PHENOL,-,0.1,0.9,-,297.5
1.10-PHENANTHROLINE,CHLOROTHYMOL,-,0.502,0.498,-,297.6446
CHROMIUM(3+) TRICHLORIDE HEXAHYDRATE,UREA,-,0.5,0.5,-,297.833
DECANOIC ACID,TETRADECANOIC ACID,-,0.167,0.833,-,297.9
L-MENTHOL,SALICYLIC ACID,-,0.85,0.15,-,297.9
LITHIUM NITRATE,N-METHYLACETAMIDE,-,0.036,0.964,-,297.914
1.4-DITHIANE,1.3-DIIODOTETRAFLUOROBENZENE,-,0.07,0.93,-,297.95
CHOLINE CHLORIDE,MALONIC ACID,-,0.451,0.549,-,297.982
L-MENTHOL,DECANOIC ACID,-,0.8,0.2,-,298.0
L-MENTHOL,CYCLOHEXANECARBOXYLIC ACID,-,0.8,0.2,-,298.0
ZINCCHLORIDE,CHOLINE CHLORIDE,-,0.672,0.328,-,298.0227
DECANOIC ACID,LAURIC ACID,-,0.436,0.564,-,298.025
TETRABUTYLAMMONIUM CHLORIDE,L-SERINE,-,0.889,0.111,-,298.06
CHOLINE CHLORIDE,D-SORBITOL,-,0.5,0.5,-,298.15
CHOLINE CHLORIDE,PHENYLACETIC ACID,-,0.5,0.5,-,298.15
CHOLINE CHLORIDE,PHENYLACETIC ACID,-,0.331,0.669,-,298.15
LAURIC ACID,DECANOIC ACID,-,0.2,0.8,-,298.15
BETAINE,LACTIC ACID,-,0.5,0.5,-,298.15
L-ALANINE,LACTIC ACID,-,0.5,0.5,-,298.15
TETRADECANOIC ACID,DECANOIC ACID,-,0.152,0.848,-,298.2
THYMOL,1-TETRADECANOL,-,0.399,0.601,-,298.2
TETRABUTYLAMMONIUM CHLORIDE,L-ARGININE,-,0.857,0.143,-,298.22
TETRABUTYLAMMONIUM CHLORIDE,L-ASPARTIC ACID,-,0.9,0.1,-,298.23
DECANOIC ACID,LAURIC ACID,-,0.855,0.145,-,298.275
SODIUM LAURATE,DECANOIC ACID,-,0.167,0.833,-,298.375
TETRABUTYLAMMONIUM CHLORIDE,PALMITIC ACID,-,0.49,0.51,-,298.4
TETRABUTYLAMMONIUM CHLORIDE,TETRADECANOIC ACID,-,0.587,0.413,-,298.5
CHOLINE CHLORIDE,MALONIC ACID,-,0.55,0.45,-,298.653
ETHYLAMMONIUM CHLORIDE,TRIFLUOROACETAMIDE,-,0.5,0.5,-,298.7
L-MENTHOL,DECANOIC ACID,-,0.798,0.202,-,298.85
L-MENTHOL,3-CYCLOHEXYLPROPANOIC ACID,-,0.8,0.2,-,298.9
L-MENTHOL,DECANOIC ACID,-,0.2,0.8,-,299.0
L-MENTHOL,OCTANOIC ACID,-,0.8,0.2,-,299.0
L-MENTHOL,LAURIC ACID,-,0.8,0.2,-,299.0
LAURIC ACID,NONANOIC ACID,-,0.565,0.435,-,299.0
TRIOCTYLPHOSPHINE OXIDE,L-MENTHOL,-,0.531,0.469,-,299.035
LAURIC ACID,DECANOIC ACID,-,0.5,0.5,-,299.06
TETRABUTYLAMMONIUM CHLORIDE,L-METHIONINE,-,0.9,0.1,-,299.12
BENZYLTRIMETHYLAMMONIUM CHLORIDE,UREA,-,0.333,0.667,-,299.15
NONANOIC ACID,LAURIC ACID,-,0.436,0.564,-,299.275
OCTANOIC ACID,LAURIC ACID,-,0.402,0.598,-,299.275
SODIUM LAURATE,DECANOIC ACID,-,0.251,0.749,-,299.276
PALMITIC ACID,DECANOIC ACID,-,0.152,0.848,-,299.28
TETRABUTYLAMMONIUM CHLORIDE,L-ARGININE,-,0.889,0.111,-,299.31
TETRABUTYLAMMONIUM CHLORIDE,L-SERINE,-,0.9,0.1,-,299.53
TETRABUTYLAMMONIUM CHLORIDE,L-ARGININE,-,0.875,0.125,-,299.55
L-MENTHOL,HYDROCINNAMIC ACID,-,0.8,0.2,-,299.56
CHOLINE CHLORIDE,XYLITOL,-,0.503,0.497,-,299.611
ETHYLAMMONIUM CHLORIDE,TRIFLUOROACETAMIDE,-,0.67,0.33,-,300.0
1H-IMIDAZOLIUM. 3-[2-[(1R.5S)-6.6-DIMETHYLBICYCLO[3.1.1]HEPT-2-EN-2-YL]ETHYL]-1-METHYL-. METHANESULFONATE (1:1) (ACI),LEVULINIC ACID,-,0.397,0.603,-,300.0
L-MENTHOL,DECANOIC ACID,-,0.198,0.802,-,300.15
CHROMIUM(3+) TRICHLORIDE HEXAHYDRATE,CHOLINE CHLORIDE,-,0.496,0.504,-,300.167
PALMITIC ACID,DECANOIC ACID,-,0.099,0.901,-,300.2
THYMOL,1-TETRADECANOL,-,0.7,0.3,-,300.2
TETRADECANOIC ACID,DECANOIC ACID,-,0.3,0.7,-,300.26
TETRABUTYLAMMONIUM CHLORIDE,UREA,-,0.8,0.2,-,300.29
TETRAPROPYLAMMONIUM CHLORIDE,DECANOIC ACID,-,0.296,0.704,-,300.3
ETHYLAMMONIUM CHLORIDE,UREA,-,0.396,0.604,-,300.454
TETRAPROPYLAMMONIUM CHLORIDE,LAURIC ACID,-,0.299,0.701,-,300.72
CHOLINE CHLORIDE,GLYCOLIC ACID,-,0.351,0.649,-,300.78
CHOLINE CHLORIDE,DECANOIC ACID,-,0.212,0.788,-,300.98
TETRADECANOIC ACID,DECANOIC ACID,-,0.099,0.901,-,301.1
1.10-PHENANTHROLINE,THYMOL,-,0.109,0.891,-,301.1157
METHYLTRIOCTYLAMMONIUM CHLORIDE,4-PHENYLPHENOL,-,0.5,0.5,-,301.15
CHOLINE CHLORIDE,D-ARABINO-HEX-2-ULO-PYRANOSE,-,0.4,0.6,-,301.15
CHOLINE CHLORIDE,XYLITOL,-,0.462,0.538,-,301.167
1-HEXADECANOL,L-MENTHOL,-,0.199,0.801,-,301.2
DECANOIC ACID,OLEIC ACID,-,0.9,0.1,-,301.2
THYMOL,DECANOIC ACID,-,0.1,0.9,-,301.25
OCTANOIC ACID,LAURIC ACID,-,0.335,0.665,-,301.275
THYMOL,1-TETRADECANOL,-,0.3,0.7,-,301.4
THYMOL,DECANOIC ACID,-,0.6,0.4,-,301.49
THYMOL,LAURIC ACID,-,0.55,0.45,-,301.54
CHOLINE CHLORIDE,D-SORBITOL,-,0.503,0.497,-,301.562
TETRAETHYLAMMONIUM BROMIDE,GLUTARIC ACID,-,0.57,0.43,-,301.6
TETRABUTYLAMMONIUM CHLORIDE,1-HEXADECANOL,-,0.403,0.597,-,301.6
TETRAETHYLAMMONIUM CHLORIDE,DECANOIC ACID,-,0.303,0.697,-,301.66
1.10-PHENANTHROLINE,CHLOROTHYMOL,-,0.598,0.402,-,301.6942
STEARIC ACID,DECANOIC ACID,-,0.05,0.95,-,301.72
1-HEXADECANOL,THYMOL,-,0.398,0.602,-,301.8
TETRABUTYLAMMONIUM BROMIDE,IMIDAZOLE,-,0.2,0.8,-,301.8287
LAURIC ACID,DECANOIC ACID,-,0.1,0.9,-,301.94
CHOLINE CHLORIDE,GLYCOLIC ACID,-,0.499,0.501,-,301.95
SODIUM LAURATE,DECANOIC ACID,-,0.119,0.881,-,301.979
L-MENTHOL,LAURIC ACID,-,0.5,0.5,-,302.0
LAURIC ACID,NONANOIC ACID,-,0.667,0.333,-,302.0
TETRABUTYLAMMONIUM CHLORIDE,L-GLUTAMIC ACID,-,0.909,0.091,-,302.01
CHOLINE CHLORIDE,METHYLUREA,-,0.333,0.667,-,302.15
CHOLINE CHLORIDE,METHYLUREA,-,0.4,0.6,-,302.15
IBUPROFEN,MENTHOL,-,0.2,0.8,-,302.15
NONANOIC ACID,LAURIC ACID,-,0.335,0.665,-,302.275
TETRADECANOIC ACID,DECANOIC ACID,-,0.05,0.95,-,302.31
TETRABUTYLAMMONIUM CHLORIDE,L-GLUTAMIC ACID,-,0.9,0.1,-,302.41
ETHYLAMMONIUM CHLORIDE,TRIFLUOROACETAMIDE,-,0.33,0.67,-,302.5
THYMOL,OCTANOIC ACID,-,0.7,0.3,-,302.51
L-MENTHOL,1-TETRADECANOL,-,0.399,0.601,-,302.6
LAURIC ACID,DECANOIC ACID,-,0.554,0.446,-,302.8
CHOLINE CHLORIDE,RESORCINOL,-,0.258,0.742,-,302.845
L-MENTHOL,DECANOIC ACID,-,0.1,0.9,-,303.0
CHOLINE CHLORIDE,UREA,-,0.404,0.596,-,303.039
PALMITIC ACID,DECANOIC ACID,-,0.05,0.95,-,303.08
TETRABUTYLAMMONIUM CHLORIDE,L-THREONINE,-,0.909,0.091,-,303.11
CHOLINE CHLORIDE,1-TETRADECANOL,-,0.419,0.581,-,303.15
LIDOCAINE,TETRACAINE,-,0.5,0.5,-,303.15
THYMOL,LAURIC ACID,-,0.6,0.4,-,303.22
ETHYLAMMONIUM CHLORIDE,UREA,-,0.492,0.508,-,303.237
DECANOIC ACID,LAURIC ACID,-,0.335,0.665,-,303.275
TRIOCTYLPHOSPHINE OXIDE,PHENOL,-,0.6,0.4,-,303.45
TETRABUTYLAMMONIUM CHLORIDE,L-SERINE,-,0.909,0.091,-,303.56
TETRABUTYLAMMONIUM BROMIDE,IMIDAZOLE,-,0.4,0.6,-,303.6994
TETRABUTYLAMMONIUM CHLORIDE,L-GLUTAMIC ACID,-,0.889,0.111,-,303.7
TETRAMETHYLAMMONIUM CHLORIDE,DECANOIC ACID,-,0.206,0.794,-,303.75
L-MENTHOL,TETRADECANOIC ACID,-,0.7,0.3,-,303.76
TETRABUTYLAMMONIUM CHLORIDE,PALMITIC ACID,-,0.597,0.403,-,303.8
TETRAETHYLAMMONIUM CHLORIDE,LAURIC ACID,-,0.298,0.702,-,303.82
TETRAMETHYLAMMONIUM CHLORIDE,DECANOIC ACID,-,0.198,0.802,-,303.83
L-MENTHOL,HYDROCINNAMIC ACID,-,0.3,0.7,-,303.95
TETRAPROPYLAMMONIUM CHLORIDE,PALMITIC ACID,-,0.499,0.501,-,304.02
CHOLINE CHLORIDE,DECANOIC ACID,-,0.3,0.7,-,304.06
TETRAPROPYLAMMONIUM CHLORIDE,PALMITIC ACID,-,0.495,0.505,-,304.08
CHOLINE CHLORIDE,DECANOIC ACID,-,0.296,0.704,-,304.1
ZINCCHLORIDE,ACETYLCHOLINE CHLORIDE,-,0.667,0.333,-,304.15
BENZYLTRIMETHYLAMMONIUM CHLORIDE,CITRIC ACID,-,0.5,0.5,-,304.15
CHOLINE CHLORIDE,D-GLUCOSE,-,0.5,0.5,-,304.15
TETRAETHYLAMMONIUM CHLORIDE,DECANOIC ACID,-,0.196,0.804,-,304.18
L-MENTHOL,1-TETRADECANOL,-,0.302,0.698,-,304.2
TETRAPROPYLAMMONIUM CHLORIDE,DECANOIC ACID,-,0.1,0.9,-,304.36
THYMOL,L-MENTHOL,-,0.105,0.895,-,304.4
1H-IMIDAZOLIUM. 3-[2-[(1R.5S)-6.6-DIMETHYLBICYCLO[3.1.1]HEPT-2-EN-2-YL]ETHYL]-1-METHYL-. METHANESULFONATE (1:1) (ACI),UREA,-,0.452,0.548,-,304.412
TRIOCTYLPHOSPHINE OXIDE,L-MENTHOL,-,0.138,0.862,-,304.437
CHOLINE CHLORIDE,DECANOIC ACID,-,0.212,0.788,-,304.45
CHOLINE CHLORIDE,HYDROCINNAMIC ACID,-,0.25,0.75,-,304.483
ZINCCHLORIDE,UREA,-,0.198,0.802,-,304.4833
TETRAMETHYLAMMONIUM CHLORIDE,DECANOIC ACID,-,0.099,0.901,-,304.55
CHOLINE CHLORIDE,GLUTARIC ACID,-,0.495,0.505,-,304.55
CHOLINE CHLORIDE,DECANOIC ACID,-,0.101,0.899,-,304.6
LAURIC ACID,DECANOIC ACID,-,0.6,0.4,-,304.61
PALMITIC ACID,DECANOIC ACID,-,0.206,0.794,-,304.68
SODIUM LAURATE,DECANOIC ACID,-,0.068,0.932,-,304.682
CHOLINE CHLORIDE,DECANOIC ACID,-,0.399,0.601,-,304.7
THYMOL,LAURIC ACID,-,0.4,0.6,-,304.76
1-HEXADECANOL,L-MENTHOL,-,0.3,0.7,-,304.9
TETRABUTYLAMMONIUM CHLORIDE,L-ASPARTIC ACID,-,0.917,0.083,-,304.93
TETRAMETHYLAMMONIUM CHLORIDE,DECANOIC ACID,-,0.109,0.891,-,304.94
LAURIC ACID,NONANOIC ACID,-,0.75,0.25,-,305.0
TETRAETHYLAMMONIUM CHLORIDE,DECANOIC ACID,-,0.097,0.903,-,305.05
TETRADECANOIC ACID,DECANOIC ACID,-,0.351,0.649,-,305.12
IBUPROFEN,THYMOL,-,0.33,0.67,-,305.15
TETRABUTYLAMMONIUM CHLORIDE,TETRADECANOIC ACID,-,0.307,0.693,-,305.2
NONANOIC ACID,LAURIC ACID,-,0.252,0.748,-,305.275
TETRABUTYLAMMONIUM CHLORIDE,1-TETRADECANOL,-,0.102,0.898,-,305.4
CHOLINE CHLORIDE,DECANOIC ACID,-,0.342,0.658,-,305.45
THYMOL,1-TETRADECANOL,-,0.2,0.8,-,305.6
TETRAPROPYLAMMONIUM CHLORIDE,TETRADECANOIC ACID,-,0.4,0.6,-,305.68
THYMOL,L-MENTHOL,-,0.1,0.9,-,305.7
STEARIC ACID,DECANOIC ACID,-,0.1,0.9,-,305.78
CHOLINE CHLORIDE,GLYCEROL,-,0.603,0.397,-,305.811
CARVACROL,L-MENTHOL,-,0.1,0.9,-,305.85
1H-IMIDAZOLIUM. 3-[2-[(1R.5S)-6.6-DIMETHYLBICYCLO[3.1.1]HEPT-2-EN-2-YL]ETHYL]-1-METHYL-. METHANESULFONATE (1:1) (ACI),UREA,-,0.303,0.697,-,305.882
TETRABUTYLAMMONIUM CHLORIDE,L-ASPARTIC ACID,-,0.909,0.091,-,305.96
L-MENTHOL,LAURIC ACID,-,0.4,0.6,-,306.0
1-HEXADECANOL,THYMOL,-,0.3,0.7,-,306.1
ETHYLAMMONIUM CHLORIDE,ACETAMIDE,-,0.5,0.5,-,306.15
CHOLINE CHLORIDE,D-ARABINO-HEX-2-ULO-PYRANOSE,-,0.333,0.667,-,306.15
TRIOCTYLPHOSPHINE OXIDE,L-MENTHOL,-,0.116,0.884,-,306.238
L-MENTHOL,CYCLOHEXANECARBOXYLIC ACID,-,0.9,0.1,-,306.29
L-MENTHOL,TETRADECANOIC ACID,-,0.9,0.1,-,306.35
THYMOL,DECANOIC ACID,-,0.7,0.3,-,306.47
CHOLINE CHLORIDE,1-TETRADECANOL,-,0.288,0.712,-,306.55
1-HEXADECANOL,THYMOL,-,0.5,0.5,-,306.6
TETRAPROPYLAMMONIUM CHLORIDE,PALMITIC ACID,-,0.504,0.496,-,306.67
CHOLINE CHLORIDE,GLYCOLIC ACID,-,0.3,0.7,-,306.72
NICOTINAMIDE,GLYCOLIC ACID,-,0.503,0.497,-,306.8966
1.10-PHENANTHROLINE,CHLOROTHYMOL,-,0.704,0.296,-,306.9008
THYMOL,L-MENTHOL,-,0.834,0.166,-,306.926
THYMOL,LAURIC ACID,-,0.7,0.3,-,306.96
L-MENTHOL,DECANOIC ACID,-,0.9,0.1,-,307.0
LIDOCAINE,CAMPHOR,-,0.5,0.5,-,307.0
L-MENTHOL,LAURIC ACID,-,0.9,0.1,-,307.0
CHOLINE CHLORIDE,2.4.6-TRIMETHYLPHENOL,-,0.33,0.67,-,307.06
L-MENTHOL,DECANOIC ACID,-,0.898,0.102,-,307.1
OCTANOIC ACID,LAURIC ACID,-,0.252,0.748,-,307.15
