Repository: dinisAbranches/AI_DES_Lubricants

File: Datasets/Dataset_Viscosity.csv (part 1 of 7)
Component #1,Component #2,Component #3,x1,x2,x3,T /K,Viscosity /cP
ETHYLAMMONIUM CHLORIDE,ETHYLENEDIAMINE,-,0.1,0.9,-,313.15,0.004
ETHYLAMMONIUM CHLORIDE,DIETHYLENETRIAMINE,-,0.1,0.9,-,313.15,0.009
ETHYLAMMONIUM CHLORIDE,ETHYLENEDIAMINE,-,0.143,0.857,-,313.15,0.009
ETHYLAMMONIUM CHLORIDE,DIETHYLENETRIAMINE,-,0.143,0.857,-,313.15,0.014
ETHYLAMMONIUM CHLORIDE,ETHANOLAMINE,-,0.1,0.9,-,313.15,0.021
ETHYLAMMONIUM CHLORIDE,ETHANOLAMINE,-,0.143,0.857,-,313.15,0.029
ETHYLAMMONIUM CHLORIDE,TRIETHYLENETETRAMINE,-,0.1,0.9,-,313.15,0.036
ETHYLAMMONIUM CHLORIDE,ETHYLENEDIAMINE,-,0.25,0.75,-,313.15,0.042
ETHYLAMMONIUM CHLORIDE,ETHANOLAMINE,-,0.25,0.75,-,313.15,0.048
ETHYLAMMONIUM CHLORIDE,DIETHYLENETRIAMINE,-,0.25,0.75,-,313.15,0.052
ETHYLAMMONIUM CHLORIDE,TRIETHYLENETETRAMINE,-,0.143,0.857,-,313.15,0.052
L-LYSINE,HEXANOIC ACID,-,0.333,0.667,-,323.15,0.065
ETHYLAMMONIUM CHLORIDE,TETRAETHYLENEPENTAMINE,-,0.1,0.9,-,313.15,0.07
L-LYSINE,HEXANOIC ACID,-,0.333,0.667,-,318.15,0.1
L-HISTIDINE,HEXANOIC ACID,-,0.333,0.667,-,323.15,0.1
ETHYLAMMONIUM CHLORIDE,TETRAETHYLENEPENTAMINE,-,0.143,0.857,-,313.15,0.103
ETHYLAMMONIUM CHLORIDE,ETHANOLAMINE,-,0.5,0.5,-,313.15,0.112
ETHYLAMMONIUM CHLORIDE,ETHYLENEDIAMINE,-,0.5,0.5,-,313.15,0.113
L-ALANINE,HEXANOIC ACID,-,0.333,0.667,-,323.15,0.12
L-HISTIDINE,DECANOIC ACID,-,0.333,0.667,-,323.15,0.12
ACETYLCHOLINE CHLORIDE,IMIDAZOLE,-,0.333,0.667,-,363.15,0.13
L-ALANINE,OXALIC ACID,-,0.333,0.667,-,323.15,0.13
ETHYLAMMONIUM CHLORIDE,TRIETHYLENETETRAMINE,-,0.25,0.75,-,313.15,0.134
L-LYSINE,LAURIC ACID,-,0.333,0.667,-,323.15,0.14
ACETYLCHOLINE CHLORIDE,IMIDAZOLE,-,0.333,0.667,-,353.15,0.15
L-HISTIDINE,OXALIC ACID,-,0.333,0.667,-,323.15,0.16
L-HISTIDINE,LAURIC ACID,-,0.333,0.667,-,323.15,0.16
L-ALANINE,DECANOIC ACID,-,0.333,0.667,-,323.15,0.17
L-LYSINE,OXALIC ACID,-,0.333,0.667,-,323.15,0.18
L-LYSINE,HEXANOIC ACID,-,0.333,0.667,-,313.15,0.2
L-HISTIDINE,HEXANOIC ACID,-,0.333,0.667,-,318.15,0.2
L-LYSINE,DECANOIC ACID,-,0.333,0.667,-,318.15,0.2
L-CYSTINE,OXALIC ACID,-,0.333,0.667,-,323.15,0.21
ACETYLCHOLINE CHLORIDE,IMIDAZOLE,-,0.333,0.667,-,343.15,0.22
ACETYLCHOLINE CHLORIDE,IMIDAZOLE,-,0.4,0.6,-,363.15,0.24
L-CYSTINE,HEXANOIC ACID,-,0.333,0.667,-,323.15,0.25
ETHYLAMMONIUM CHLORIDE,TETRAETHYLENEPENTAMINE,-,0.25,0.75,-,313.15,0.257
L-ALANINE,LAURIC ACID,-,0.333,0.667,-,323.15,0.28
L-ALANINE,HEXANOIC ACID,-,0.333,0.667,-,318.15,0.3
L-ALANINE,OXALIC ACID,-,0.333,0.667,-,318.15,0.3
L-HISTIDINE,OXALIC ACID,-,0.333,0.667,-,318.15,0.3
L-HISTIDINE,DECANOIC ACID,-,0.333,0.667,-,318.15,0.3
L-LYSINE,LAURIC ACID,-,0.333,0.667,-,318.15,0.3
L-CYSTINE,DECANOIC ACID,-,0.333,0.667,-,323.15,0.31
L-CYSTINE,LAURIC ACID,-,0.333,0.667,-,323.15,0.31
ETHYLAMMONIUM CHLORIDE,DIETHYLENETRIAMINE,-,0.5,0.5,-,313.15,0.39
L-LYSINE,OXALIC ACID,-,0.333,0.667,-,318.15,0.4
L-ALANINE,DECANOIC ACID,-,0.333,0.667,-,318.15,0.4
L-HISTIDINE,LAURIC ACID,-,0.333,0.667,-,318.15,0.4
L-LYSINE,HEXANOIC ACID,-,0.333,0.667,-,308.15,0.5
L-HISTIDINE,HEXANOIC ACID,-,0.333,0.667,-,313.15,0.5
L-ALANINE,LAURIC ACID,-,0.333,0.667,-,318.15,0.5
ACETYLCHOLINE CHLORIDE,IMIDAZOLE,-,0.4,0.6,-,353.15,0.56
L-CYSTINE,HEXANOIC ACID,-,0.333,0.667,-,318.15,0.6
L-CYSTINE,OXALIC ACID,-,0.333,0.667,-,318.15,0.6
L-LYSINE,DECANOIC ACID,-,0.333,0.667,-,313.15,0.6
L-CYSTINE,LAURIC ACID,-,0.333,0.667,-,318.15,0.6
ACETYLCHOLINE CHLORIDE,IMIDAZOLE,-,0.333,0.667,-,333.15,0.65
L-ALANINE,HEXANOIC ACID,-,0.333,0.667,-,313.15,0.7
L-HISTIDINE,OXALIC ACID,-,0.333,0.667,-,313.15,0.7
L-CYSTINE,DECANOIC ACID,-,0.333,0.667,-,318.15,0.7
ETHYLAMMONIUM CHLORIDE,TRIETHYLENETETRAMINE,-,0.5,0.5,-,313.15,0.728
ACETYLCHOLINE CHLORIDE,IMIDAZOLE,-,0.4,0.6,-,343.15,0.78
L-ALANINE,OXALIC ACID,-,0.333,0.667,-,313.15,0.8
L-HISTIDINE,DECANOIC ACID,-,0.333,0.667,-,313.15,0.8
L-LYSINE,LAURIC ACID,-,0.333,0.667,-,313.15,0.8
L-ALANINE,DECANOIC ACID,-,0.333,0.667,-,313.15,0.9
L-LYSINE,DECANOIC ACID,-,0.333,0.667,-,323.15,0.95
L-HISTIDINE,LAURIC ACID,-,0.333,0.667,-,313.15,1.0
L-CYSTINE,HEXANOIC ACID,-,0.333,0.667,-,313.15,1.1
L-LYSINE,OXALIC ACID,-,0.333,0.667,-,313.15,1.1
L-ALANINE,LAURIC ACID,-,0.333,0.667,-,313.15,1.1
L-LYSINE,HEXANOIC ACID,-,0.333,0.667,-,303.15,1.2
L-HISTIDINE,HEXANOIC ACID,-,0.333,0.667,-,308.15,1.2
L-HISTIDINE,OXALIC ACID,-,0.333,0.667,-,308.15,1.2
ACETYLCHOLINE CHLORIDE,IMIDAZOLE,-,0.4,0.6,-,333.15,1.23
THYMOL,OCTANOIC ACID,-,0.421,0.579,-,373.15,1.3
L-CYSTINE,OXALIC ACID,-,0.333,0.667,-,313.15,1.3
L-ALANINE,OXALIC ACID,-,0.333,0.667,-,308.15,1.4
L-CYSTINE,DECANOIC ACID,-,0.333,0.667,-,313.15,1.4
L-CYSTINE,LAURIC ACID,-,0.333,0.667,-,313.15,1.4
THYMOL,OCTANOIC ACID,-,0.421,0.579,-,368.15,1.41
L-MENTHOL,OCTANOIC ACID,-,0.6,0.4,-,373.15,1.45
L-MENTHOL,ACETIC ACID,-,0.5,0.5,-,353.15,1.464
ACETIC ACID,L-MENTHOL,-,0.5,0.5,0,353.15,1.464
L-ALANINE,HEXANOIC ACID,-,0.333,0.667,-,308.15,1.5
L-LYSINE,DECANOIC ACID,-,0.333,0.667,-,308.15,1.5
L-HISTIDINE,DECANOIC ACID,-,0.333,0.667,-,308.15,1.5
THYMOL,OCTANOIC ACID,-,0.421,0.579,-,363.15,1.54
THYMOL,STEARIC ACID,-,0.9,0.1,-,373.15,1.54
THYMOL,DECANOIC ACID,-,0.5,0.5,-,373.15,1.57
L-MENTHOL,OCTANOIC ACID,-,0.6,0.4,-,368.15,1.61
L-MENTHOL,ACETIC ACID,-,0.5,0.5,-,348.15,1.632
ACETIC ACID,L-MENTHOL,-,0.5,0.5,0,348.15,1.632
L-MENTHOL,DECANOIC ACID,-,0.6,0.4,-,373.15,1.66
THYMOL,OCTANOIC ACID,-,0.421,0.579,-,358.15,1.69
THYMOL,TETRADECANOIC ACID,-,0.75,0.25,-,373.15,1.69
THYMOL,STEARIC ACID,-,0.9,0.1,-,368.15,1.7
L-LYSINE,OXALIC ACID,-,0.333,0.667,-,308.15,1.7
L-ALANINE,DECANOIC ACID,-,0.333,0.667,-,308.15,1.7
THYMOL,DECANOIC ACID,-,0.5,0.5,-,368.15,1.72
TRIOCTYLPHOSPHINE OXIDE,PHENOL,-,0.33,0.67,-,363.15,1.73
THYMOL,PALMITIC ACID,-,0.8,0.2,-,373.15,1.74
L-MENTHOL,LAURIC ACID,-,0.75,0.25,-,373.15,1.75
L-MENTHOL,STEARIC ACID,-,0.9,0.1,-,373.15,1.77
L-MENTHOL,OCTANOIC ACID,-,0.6,0.4,-,363.15,1.79
METHYLTRIPHENYLPHOSPHONIUM BROMIDE,ETHYLENE GLYCOL,-,0.2,0.8,-,348.15,1.8
METHYLTRIPHENYLPHOSPHONIUM BROMIDE,TRIFLUOROACETAMIDE,-,0.111,0.889,-,348.15,1.8
THYMOL,LAURIC ACID,-,0.55,0.45,-,373.15,1.8
L-LYSINE,LAURIC ACID,-,0.333,0.667,-,308.15,1.8
L-MENTHOL,PALMITIC ACID,-,0.85,0.15,-,373.15,1.81
L-MENTHOL,TETRADECANOIC ACID,-,0.8,0.2,-,373.15,1.82
L-MENTHOL,DECANOIC ACID,-,0.6,0.4,-,368.15,1.84
L-MENTHOL,ACETIC ACID,-,0.5,0.5,-,343.15,1.843
ACETIC ACID,L-MENTHOL,-,0.5,0.5,0,343.15,1.843
THYMOL,OCTANOIC ACID,-,0.421,0.579,-,353.15,1.86
THYMOL,TETRADECANOIC ACID,-,0.75,0.25,-,368.15,1.86
THYMOL,STEARIC ACID,-,0.9,0.1,-,363.15,1.88
THYMOL,DECANOIC ACID,-,0.5,0.5,-,363.15,1.89
THYMOL,PALMITIC ACID,-,0.8,0.2,-,368.15,1.92
L-MENTHOL,LAURIC ACID,-,0.75,0.25,-,368.15,1.96
THYMOL,LAURIC ACID,-,0.55,0.45,-,368.15,1.98
L-MENTHOL,OCTANOIC ACID,-,0.6,0.4,-,358.15,2.0
L-MENTHOL,STEARIC ACID,-,0.9,0.1,-,368.15,2.0
L-MENTHOL,PALMITIC ACID,-,0.85,0.15,-,368.15,2.04
TRIOCTYLPHOSPHINE OXIDE,PHENOL,-,0.33,0.67,-,353.15,2.04
L-MENTHOL,TETRADECANOIC ACID,-,0.8,0.2,-,368.15,2.05
THYMOL,OCTANOIC ACID,-,0.421,0.579,-,348.15,2.05
L-MENTHOL,DECANOIC ACID,-,0.6,0.4,-,363.15,2.06
THYMOL,TETRADECANOIC ACID,-,0.75,0.25,-,363.15,2.06
THYMOL,DECANOIC ACID,-,0.5,0.5,-,358.15,2.08
L-MENTHOL,ACETIC ACID,-,0.5,0.5,-,338.15,2.095
ACETIC ACID,L-MENTHOL,-,0.5,0.5,0,338.15,2.095
THYMOL,STEARIC ACID,-,0.9,0.1,-,358.15,2.1
THYMOL,PALMITIC ACID,-,0.8,0.2,-,363.15,2.12
OCTANOIC ACID,LAURIC ACID,-,0.75,0.25,-,353.15,2.124
THYMOL,LAURIC ACID,-,0.55,0.45,-,363.15,2.19
L-MENTHOL,LAURIC ACID,-,0.75,0.25,-,363.15,2.21
L-MENTHOL,OCTANOIC ACID,-,0.6,0.4,-,353.15,2.25
THYMOL,OCTANOIC ACID,-,0.421,0.579,-,343.15,2.27
L-MENTHOL,STEARIC ACID,-,0.9,0.1,-,363.15,2.29
THYMOL,TETRADECANOIC ACID,-,0.75,0.25,-,358.15,2.3
ACETYLCHOLINE CHLORIDE,IMIDAZOLE,-,0.333,0.667,-,313.15,2.31
THYMOL,DECANOIC ACID,-,0.5,0.5,-,353.15,2.31
L-MENTHOL,DECANOIC ACID,-,0.6,0.4,-,358.15,2.31
OCTANOIC ACID,LAURIC ACID,-,0.75,0.25,-,348.15,2.314
L-MENTHOL,TETRADECANOIC ACID,-,0.8,0.2,-,363.15,2.32
L-MENTHOL,PALMITIC ACID,-,0.85,0.15,-,363.15,2.32
THYMOL,STEARIC ACID,-,0.9,0.1,-,353.15,2.35
THYMOL,PALMITIC ACID,-,0.8,0.2,-,358.15,2.37
L-MENTHOL,ACETIC ACID,-,0.5,0.5,-,333.15,2.391
ACETIC ACID,L-MENTHOL,-,0.5,0.5,0,333.15,2.391
ETHYLAMMONIUM CHLORIDE,TETRAETHYLENEPENTAMINE,-,0.5,0.5,-,313.15,2.398
L-CYSTINE,HEXANOIC ACID,-,0.333,0.667,-,308.15,2.4
L-LYSINE,DECANOIC ACID,-,0.333,0.667,-,303.15,2.4
THYMOL,LAURIC ACID,-,0.55,0.45,-,358.15,2.42
NONANOIC ACID,LAURIC ACID,-,0.75,0.25,-,353.15,2.432
OCTANOIC ACID,LAURIC ACID,-,0.25,0.75,-,343.15,2.462
L-CYSTINE,OXALIC ACID,-,0.333,0.667,-,308.15,2.5
L-HISTIDINE,LAURIC ACID,-,0.333,0.667,-,308.15,2.5
L-MENTHOL,LAURIC ACID,-,0.75,0.25,-,358.15,2.51
THYMOL,OCTANOIC ACID,-,0.421,0.579,-,338.15,2.53
TRIOCTYLPHOSPHINE OXIDE,PHENOL,-,0.33,0.67,-,343.15,2.53
OCTANOIC ACID,LAURIC ACID,-,0.75,0.25,-,343.15,2.531
L-MENTHOL,OCTANOIC ACID,-,0.6,0.4,-,348.15,2.55
LAURIC ACID,L-MENTHOL,-,0.5,0.5,0,353.15,2.569
THYMOL,DECANOIC ACID,-,0.5,0.5,-,348.15,2.57
THYMOL,TETRADECANOIC ACID,-,0.75,0.25,-,353.15,2.57
L-LYSINE,HEXANOIC ACID,-,0.333,0.667,-,298.15,2.6
L-HISTIDINE,HEXANOIC ACID,-,0.333,0.667,-,303.15,2.6
L-HISTIDINE,OXALIC ACID,-,0.333,0.667,-,303.15,2.6
L-MENTHOL,DECANOIC ACID,-,0.6,0.4,-,353.15,2.61
L-MENTHOL,STEARIC ACID,-,0.9,0.1,-,358.15,2.63
L-MENTHOL,TETRADECANOIC ACID,-,0.8,0.2,-,358.15,2.65
L-MENTHOL,PALMITIC ACID,-,0.85,0.15,-,358.15,2.65
THYMOL,PALMITIC ACID,-,0.8,0.2,-,353.15,2.65
NONANOIC ACID,LAURIC ACID,-,0.75,0.25,-,348.15,2.66
THYMOL,STEARIC ACID,-,0.9,0.1,-,348.15,2.66
OCTANOIC ACID,LAURIC ACID,-,0.25,0.75,-,338.15,2.699
THYMOL,LAURIC ACID,-,0.55,0.45,-,353.15,2.7
L-CYSTINE,DECANOIC ACID,-,0.333,0.667,-,308.15,2.7
L-ALANINE,LAURIC ACID,-,0.333,0.667,-,308.15,2.7
L-MENTHOL,OCTANOIC ACID,-,0.5,0.5,-,343.15,2.72
L-MENTHOL,PYRUVIC ACID,-,0.333,0.667,-,353.15,2.744
PYRUVIC ACID,L-MENTHOL,-,0.5,0.5,0,353.15,2.744
OCTANOIC ACID,LAURIC ACID,-,0.75,0.25,-,338.15,2.779
L-MENTHOL,ACETIC ACID,-,0.5,0.5,-,328.15,2.782
ACETIC ACID,L-MENTHOL,-,0.5,0.5,0,328.15,2.782
L-HISTIDINE,DECANOIC ACID,-,0.333,0.667,-,303.15,2.8
THYMOL,OCTANOIC ACID,-,0.421,0.579,-,333.15,2.83
DECANOIC ACID,LAURIC ACID,-,0.667,0.333,-,353.15,2.839
L-MENTHOL,L-LACTIC ACID,-,0.667,0.333,-,353.15,2.859
L-MENTHOL,LAURIC ACID,-,0.75,0.25,-,353.15,2.87
THYMOL,DECANOIC ACID,-,0.5,0.5,-,343.15,2.88
THYMOL,TETRADECANOIC ACID,-,0.75,0.25,-,348.15,2.89
L-ALANINE,HEXANOIC ACID,-,0.333,0.667,-,303.15,2.9
L-MENTHOL,OCTANOIC ACID,-,0.6,0.4,-,343.15,2.91
NONANOIC ACID,LAURIC ACID,-,0.75,0.25,-,343.15,2.921
L-MENTHOL,DECANOIC ACID,-,0.6,0.4,-,348.15,2.97
OCTANOIC ACID,LAURIC ACID,-,0.25,0.75,-,333.15,2.972
THYMOL,PALMITIC ACID,-,0.8,0.2,-,348.15,3.0
THYMOL,LAURIC ACID,-,0.55,0.45,-,348.15,3.02
THYMOL,STEARIC ACID,-,0.9,0.1,-,343.15,3.03
L-MENTHOL,TETRADECANOIC ACID,-,0.8,0.2,-,353.15,3.04
L-MENTHOL,PALMITIC ACID,-,0.85,0.15,-,353.15,3.06
L-MENTHOL,STEARIC ACID,-,0.9,0.1,-,353.15,3.06
OCTANOIC ACID,LAURIC ACID,-,0.75,0.25,-,333.15,3.063
L-MENTHOL,OCTANOIC ACID,-,0.5,0.5,-,338.15,3.098
L-CYSTINE,LAURIC ACID,-,0.333,0.667,-,308.15,3.1
LAURIC ACID,L-MENTHOL,-,0.5,0.5,0,348.15,3.104
DECANOIC ACID,LAURIC ACID,-,0.667,0.333,-,348.15,3.121
THYMOL,OCTANOIC ACID,-,0.421,0.579,-,328.15,3.2
L-LYSINE,OXALIC ACID,-,0.333,0.667,-,303.15,3.2
L-MENTHOL,PYRUVIC ACID,-,0.333,0.667,-,348.15,3.203
PYRUVIC ACID,L-MENTHOL,-,0.5,0.5,0,348.15,3.203
CHOLINE CHLORIDE,O-CRESOL,-,0.1,0.9,-,353.15,3.21
IMIDAZOLE,ETHANOLAMINE,-,0.2,0.8,-,338.15,3.21
NONANOIC ACID,LAURIC ACID,-,0.75,0.25,-,338.15,3.221
TRIOCTYLPHOSPHINE OXIDE,PHENOL,-,0.33,0.67,-,333.15,3.24
L-MENTHOL,ACETIC ACID,-,0.5,0.5,-,323.15,3.251
ACETIC ACID,L-MENTHOL,-,0.5,0.5,0,323.15,3.251
THYMOL,DECANOIC ACID,-,0.5,0.5,-,338.15,3.26
THYMOL,TETRADECANOIC ACID,-,0.75,0.25,-,343.15,3.28
OCTANOIC ACID,LAURIC ACID,-,0.25,0.75,-,328.15,3.286
L-MENTHOL,LAURIC ACID,-,0.75,0.25,-,348.15,3.32
ALPHA-TERPINEOL,CAMPHOR,-,0.5,0.5,-,353.15,3.32
L-MENTHOL,OCTANOIC ACID,-,0.6,0.4,-,338.15,3.34
L-MENTHOL,DECANOIC ACID,-,0.5,0.5,-,343.15,3.341
L-MENTHOL,L-LACTIC ACID,-,0.667,0.333,-,348.15,3.342
OCTANOIC ACID,LAURIC ACID,-,0.75,0.25,-,328.15,3.393
L-MENTHOL,DECANOIC ACID,-,0.6,0.4,-,343.15,3.4
THYMOL,LAURIC ACID,-,0.55,0.45,-,343.15,3.4
THYMOL,PALMITIC ACID,-,0.8,0.2,-,343.15,3.41
DECANOIC ACID,LAURIC ACID,-,0.667,0.333,-,343.15,3.443
THYMOL,STEARIC ACID,-,0.9,0.1,-,338.15,3.49
L-LYSINE,LAURIC ACID,-,0.333,0.667,-,303.15,3.5
ACETYLCHOLINE CHLORIDE,IMIDAZOLE,-,0.4,0.6,-,323.15,3.52
L-MENTHOL,TETRADECANOIC ACID,-,0.8,0.2,-,348.15,3.53
CHOLINE CHLORIDE,O-CRESOL,-,0.1,0.9,-,348.15,3.54
L-MENTHOL,OCTANOIC ACID,-,0.5,0.5,-,333.15,3.557
NONANOIC ACID,LAURIC ACID,-,0.75,0.25,-,333.15,3.567
L-MENTHOL,PALMITIC ACID,-,0.85,0.15,-,348.15,3.57
L-MENTHOL,STEARIC ACID,-,0.9,0.1,-,348.15,3.59
CHOLINE CHLORIDE,O-CRESOL,-,0.111,0.889,-,353.15,3.6
L-ALANINE,OXALIC ACID,-,0.333,0.667,-,303.15,3.6
L-MENTHOL,CAMPHOR,-,0.5,0.5,-,353.15,3.62
THYMOL,OCTANOIC ACID,-,0.421,0.579,-,323.15,3.64
OCTANOIC ACID,LAURIC ACID,-,0.25,0.75,-,323.15,3.651
CHOLINE CHLORIDE,M-CRESOL,-,0.1,0.9,-,353.15,3.67
IMIDAZOLE,ETHANOLAMINE,-,0.25,0.75,-,338.15,3.69
THYMOL,DECANOIC ACID,-,0.5,0.5,-,333.15,3.7
L-MENTHOL,PYRUVIC ACID,-,0.333,0.667,-,343.15,3.7
PYRUVIC ACID,L-MENTHOL,-,0.5,0.5,0,343.15,3.7
LAURIC ACID,L-MENTHOL,-,0.5,0.5,0,343.15,3.716
IMIDAZOLE,ETHANOLAMINE,-,0.333,0.667,-,338.15,3.75
THYMOL,TETRADECANOIC ACID,-,0.75,0.25,-,338.15,3.76
OCTANOIC ACID,LAURIC ACID,-,0.75,0.25,-,323.15,3.777
L-HISTIDINE,HEXANOIC ACID,-,0.333,0.667,-,298.15,3.8
L-ALANINE,DECANOIC ACID,-,0.333,0.667,-,303.15,3.8
L-MENTHOL,DECANOIC ACID,-,0.5,0.5,-,338.15,3.81
DECANOIC ACID,LAURIC ACID,-,0.667,0.333,-,338.15,3.815
L-MENTHOL,ACETIC ACID,-,0.5,0.5,-,318.15,3.843
ACETIC ACID,L-MENTHOL,-,0.5,0.5,0,318.15,3.843
L-MENTHOL,LAURIC ACID,-,0.75,0.25,-,343.15,3.86
THYMOL,LAURIC ACID,-,0.55,0.45,-,338.15,3.86
L-MENTHOL,L-LACTIC ACID,-,0.667,0.333,-,343.15,3.862
L-MENTHOL,OCTANOIC ACID,-,0.6,0.4,-,333.15,3.88
CHOLINE CHLORIDE,O-CRESOL,-,0.125,0.875,-,353.15,3.9
THYMOL,PALMITIC ACID,-,0.8,0.2,-,338.15,3.91
L-MENTHOL,DECANOIC ACID,-,0.6,0.4,-,338.15,3.92
L-MENTHOL,PHENOL,-,0.1,0.9,-,323.15,3.92
NONANOIC ACID,LAURIC ACID,-,0.75,0.25,-,328.15,3.971
CHOLINE CHLORIDE,4-METHYLPHENOL,-,0.1,0.9,-,353.15,4.01
CHOLINE CHLORIDE,O-CRESOL,-,0.1,0.9,-,343.15,4.02
1-OCTANOL,OCTANOIC ACID,-,0.75,0.25,-,298.15,4.03
CHOLINE CHLORIDE,O-CRESOL,-,0.111,0.889,-,348.15,4.05
CHOLINE CHLORIDE,M-CRESOL,-,0.111,0.889,-,353.15,4.05
DECANOIC ACID,LAURIC ACID,-,0.333,0.667,-,343.15,4.057
THYMOL,STEARIC ACID,-,0.9,0.1,-,333.15,4.06
OCTANOIC ACID,LAURIC ACID,-,0.25,0.75,-,318.15,4.079
L-CYSTINE,HEXANOIC ACID,-,0.333,0.667,-,303.15,4.1
L-HISTIDINE,LAURIC ACID,-,0.333,0.667,-,303.15,4.1
L-MENTHOL,OCTANOIC ACID,-,0.5,0.5,-,328.15,4.12
L-MENTHOL,TETRADECANOIC ACID,-,0.8,0.2,-,343.15,4.14
CHOLINE CHLORIDE,M-CRESOL,-,0.1,0.9,-,348.15,4.16
THYMOL,OCTANOIC ACID,-,0.421,0.579,-,318.15,4.17
IMIDAZOLE,ETHANOLAMINE,-,0.167,0.833,-,338.15,4.2
L-MENTHOL,PALMITIC ACID,-,0.85,0.15,-,343.15,4.21
OCTANOIC ACID,LAURIC ACID,-,0.75,0.25,-,318.15,4.227
THYMOL,DECANOIC ACID,-,0.5,0.5,-,328.15,4.24
DECANOIC ACID,LAURIC ACID,-,0.667,0.333,-,333.15,4.247
CHOLINE CHLORIDE,4-METHYLPHENOL,-,0.111,0.889,-,353.15,4.26
L-MENTHOL,STEARIC ACID,-,0.9,0.1,-,343.15,4.27
THYMOL,1-TETRADECANOL,-,0.5,0.5,-,333.15,4.296
L-MENTHOL,PYRUVIC ACID,-,0.333,0.667,-,338.15,4.321
PYRUVIC ACID,L-MENTHOL,-,0.5,0.5,0,338.15,4.321
THYMOL,TETRADECANOIC ACID,-,0.75,0.25,-,333.15,4.34
TRIOCTYLPHOSPHINE OXIDE,PHENOL,-,0.33,0.67,-,323.15,4.35
CHOLINE CHLORIDE,4-METHYLPHENOL,-,0.1,0.9,-,348.15,4.36
L-MENTHOL,DECANOIC ACID,-,0.5,0.5,-,333.15,4.389
IMIDAZOLE,ETHANOLAMINE,-,0.143,0.857,-,338.15,4.4
L-MENTHOL,PHENOL,-,0.2,0.8,-,323.15,4.412
THYMOL,LAURIC ACID,-,0.55,0.45,-,333.15,4.42
NONANOIC ACID,LAURIC ACID,-,0.75,0.25,-,323.15,4.444
DECANOIC ACID,LAURIC ACID,-,0.333,0.667,-,338.15,4.457
CHOLINE CHLORIDE,M-CRESOL,-,0.125,0.875,-,353.15,4.46
CHOLINE CHLORIDE,O-CRESOL,-,0.125,0.875,-,348.15,4.47
L-MENTHOL,L-LACTIC ACID,-,0.667,0.333,-,338.15,4.507
LAURIC ACID,L-MENTHOL,-,0.5,0.5,0,338.15,4.507
CHOLINE CHLORIDE,O-CRESOL,-,0.111,0.889,-,343.15,4.52
THYMOL,PALMITIC ACID,-,0.8,0.2,-,333.15,4.53
IMIDAZOLE,ETHANOLAMINE,-,0.2,0.8,-,328.15,4.53
CHOLINE CHLORIDE,M-CRESOL,-,0.111,0.889,-,348.15,4.54
L-MENTHOL,OCTANOIC ACID,-,0.6,0.4,-,328.15,4.54
L-MENTHOL,LAURIC ACID,-,0.75,0.25,-,338.15,4.54
L-MENTHOL,ACETIC ACID,-,0.5,0.5,-,313.15,4.564
ACETIC ACID,L-MENTHOL,-,0.5,0.5,0,313.15,4.564
CHOLINE CHLORIDE,O-CRESOL,-,0.1,0.9,-,338.15,4.57
L-MENTHOL,DECANOIC ACID,-,0.6,0.4,-,333.15,4.58
OCTANOIC ACID,LAURIC ACID,-,0.25,0.75,-,313.15,4.598
CHOLINE CHLORIDE,4-METHYLPHENOL,-,0.125,0.875,-,353.15,4.62
CHOLINE CHLORIDE,O-CRESOL,-,0.143,0.857,-,353.15,4.63
L-CYSTINE,OXALIC ACID,-,0.333,0.667,-,303.15,4.7
CHOLINE CHLORIDE,M-CRESOL,-,0.1,0.9,-,343.15,4.71
DECANOIC ACID,LAURIC ACID,-,0.667,0.333,-,328.15,4.753
L-MENTHOL,PHENOL,-,0.1,0.9,-,318.15,4.758
OCTANOIC ACID,LAURIC ACID,-,0.75,0.25,-,313.15,4.759
THYMOL,STEARIC ACID,-,0.9,0.1,-,328.15,4.77
L-ALANINE,LAURIC ACID,-,0.333,0.667,-,303.15,4.8
CHOLINE CHLORIDE,4-METHYLPHENOL,-,0.111,0.889,-,348.15,4.81
THYMOL,OCTANOIC ACID,-,0.421,0.579,-,313.15,4.83
L-MENTHOL,OCTANOIC ACID,-,0.5,0.5,-,323.15,4.838
IMIDAZOLE,ETHANOLAMINE,-,0.25,0.75,-,328.15,4.89
THYMOL,DECANOIC ACID,-,0.5,0.5,-,323.15,4.91
L-MENTHOL,TETRADECANOIC ACID,-,0.8,0.2,-,338.15,4.91
L-MENTHOL,PHENOL,-,0.25,0.75,-,323.15,4.924
L-MENTHOL,PHENOL,-,0.3,0.7,-,323.15,4.928
DECANOIC ACID,LAURIC ACID,-,0.333,0.667,-,333.15,4.932
CHOLINE CHLORIDE,M-CRESOL,-,0.143,0.857,-,353.15,4.94
CHOLINE CHLORIDE,O-CRESOL,-,0.125,0.875,-,343.15,4.95
CHOLINE CHLORIDE,4-METHYLPHENOL,-,0.1,0.9,-,343.15,4.98
IMIDAZOLE,ETHANOLAMINE,-,0.333,0.667,-,328.15,4.98
1-DECANOL,OCTANOIC ACID,-,0.5,0.5,-,298.15,5.0
NONANOIC ACID,LAURIC ACID,-,0.75,0.25,-,318.15,5.003
L-MENTHOL,PYRUVIC ACID,-,0.333,0.667,-,333.15,5.034
PYRUVIC ACID,L-MENTHOL,-,0.5,0.5,0,333.15,5.034
L-MENTHOL,PALMITIC ACID,-,0.85,0.15,-,338.15,5.04
L-MENTHOL,PHENOL,-,0.33,0.67,-,323.15,5.05
CHOLINE CHLORIDE,M-CRESOL,-,0.125,0.875,-,348.15,5.06
THYMOL,TETRADECANOIC ACID,-,0.75,0.25,-,328.15,5.07
L-MENTHOL,DECANOIC ACID,-,0.5,0.5,-,328.15,5.089
ACETYLCHOLINE CHLORIDE,IMIDAZOLE,-,0.4,0.6,-,313.15,5.1
THYMOL,LAURIC ACID,-,0.55,0.45,-,328.15,5.1
L-LYSINE,HEXANOIC ACID,-,0.333,0.667,-,293.15,5.1
THYMOL,HEXANOIC ACID,-,0.333,0.667,-,298.15,5.13
L-MENTHOL,PHENOL,-,0.2,0.8,-,318.15,5.13
L-MENTHOL,STEARIC ACID,-,0.9,0.1,-,338.15,5.14
ACETYLCHOLINE CHLORIDE,IMIDAZOLE,-,0.333,0.667,-,303.15,5.16
CHOLINE CHLORIDE,4-METHYLPHENOL,-,0.143,0.857,-,353.15,5.16
CHOLINE CHLORIDE,O-CRESOL,-,0.111,0.889,-,338.15,5.16
L-MENTHOL,OCTANOIC ACID,-,0.3,0.7,-,313.15,5.17
CHOLINE CHLORIDE,M-CRESOL,-,0.111,0.889,-,343.15,5.18
CHOLINE CHLORIDE,ETHYLENE GLYCOL,-,0.167,0.833,-,358.15,5.2
L-CYSTINE,DECANOIC ACID,-,0.333,0.667,-,303.15,5.2
OCTANOIC ACID,LAURIC ACID,-,0.25,0.75,-,308.15,5.203
CHOLINE CHLORIDE,4-METHYLPHENOL,-,0.125,0.875,-,348.15,5.22
L-MENTHOL,L-LACTIC ACID,-,0.667,0.333,-,333.15,5.226
LAURIC ACID,L-MENTHOL,-,0.5,0.5,0,333.15,5.226
CHOLINE CHLORIDE,O-CRESOL,-,0.143,0.857,-,348.15,5.25
EUCALYPTOL,OCTANOIC ACID,-,0.5,0.5,-,298.15,5.25
CHOLINE CHLORIDE,O-CRESOL,-,0.1,0.9,-,333.15,5.27
CAMPHOR,THYMOL,-,0.5,0.5,-,353.15,5.28
L-HISTIDINE,OXALIC ACID,-,0.333,0.667,-,298.15,5.3
THYMOL,PALMITIC ACID,-,0.8,0.2,-,328.15,5.31
THYMOL,1-TETRADECANOL,-,0.5,0.5,-,328.15,5.344
DECANOIC ACID,LAURIC ACID,-,0.667,0.333,-,323.15,5.349
L-MENTHOL,PHENOL,-,0.4,0.6,-,323.15,5.364
L-MENTHOL,OCTANOIC ACID,-,0.6,0.4,-,323.15,5.37
L-MENTHOL,DECANOIC ACID,-,0.6,0.4,-,328.15,5.39
OCTANOIC ACID,LAURIC ACID,-,0.75,0.25,-,308.15,5.394
METHYLTRIPHENYLPHOSPHONIUM BROMIDE,ETHYLENE GLYCOL,-,0.2,0.8,-,338.15,5.4
METHYLTRIPHENYLPHOSPHONIUM BROMIDE,TRIFLUOROACETAMIDE,-,0.111,0.889,-,338.15,5.4
CHOLINE CHLORIDE,M-CRESOL,-,0.1,0.9,-,338.15,5.4
L-MENTHOL,LAURIC ACID,-,0.75,0.25,-,333.15,5.4
L-CYSTINE,LAURIC ACID,-,0.333,0.667,-,303.15,5.4
L-MENTHOL,CAMPHOR,-,0.5,0.5,-,343.15,5.42
CHOLINE CHLORIDE,4-METHYLPHENOL,-,0.111,0.889,-,343.15,5.46
DECANOIC ACID,LAURIC ACID,-,0.333,0.667,-,328.15,5.468
FENCHOL,THYMOL,-,0.5,0.5,-,353.15,5.52
CHOLINE CHLORIDE,O-CRESOL,-,0.167,0.833,-,353.15,5.53
ALPHA-TERPINEOL,CAMPHOR,-,0.5,0.5,-,343.15,5.53
L-MENTHOL,THYMOL,-,0.5,0.5,-,353.15,5.55
CHOLINE CHLORIDE,M-CRESOL,-,0.125,0.875,-,343.15,5.57
ALPHA-TERPINEOL,MENTHOL,-,0.5,0.5,-,353.15,5.57
CHOLINE CHLORIDE,M-CRESOL,-,0.143,0.857,-,348.15,5.58
L-MENTHOL,ACETIC ACID,-,0.5,0.5,-,308.15,5.59
ACETIC ACID,L-MENTHOL,-,0.5,0.5,0,308.15,5.59
CHOLINE CHLORIDE,ETHYLENE GLYCOL,-,0.2,0.8,-,358.15,5.6
IMIDAZOLE,ETHANOLAMINE,-,0.167,0.833,-,328.15,5.6
L-ALANINE,HEXANOIC ACID,-,0.333,0.667,-,298.15,5.6
THYMOL,OCTANOIC ACID,-,0.421,0.579,-,308.15,5.65
NONANOIC ACID,LAURIC ACID,-,0.75,0.25,-,313.15,5.669
CHOLINE CHLORIDE,M-CRESOL,-,0.167,0.833,-,353.15,5.67
CHOLINE CHLORIDE,O-CRESOL,-,0.125,0.875,-,338.15,5.68
THYMOL,STEARIC ACID,-,0.9,0.1,-,323.15,5.68
CHOLINE CHLORIDE,ETHYLENE GLYCOL,-,0.167,0.833,-,348.15,5.7
L-LYSINE,DECANOIC ACID,-,0.333,0.667,-,298.15,5.7
L-MENTHOL,OCTANOIC ACID,-,0.5,0.5,-,318.15,5.718
ALUMINIUM CHLORIDE ANHYDROUS,BUTYRAMIDE,-,0.565,0.435,-,373.0,5.7207
CHOLINE CHLORIDE,4-METHYLPHENOL,-,0.1,0.9,-,338.15,5.73
L-MENTHOL,PHENOL,-,0.1,0.9,-,313.15,5.738
THYMOL,DECANOIC ACID,-,0.5,0.5,-,318.15,5.74
L-MENTHOL,PHENOL,-,0.25,0.75,-,318.15,5.768
ALUMINIUM CHLORIDE ANHYDROUS,BUTYRAMIDE,-,0.524,0.476,-,373.0,5.796
CHOLINE CHLORIDE,ETHYLENE GLYCOL,-,0.25,0.75,-,358.15,5.8
THYMOL,HEPTANOIC ACID,-,0.333,0.667,-,298.15,5.8
IMIDAZOLE,ETHANOLAMINE,-,0.143,0.857,-,328.15,5.8
L-LYSINE,OXALIC ACID,-,0.333,0.667,-,298.15,5.8
COUMARIN,THYMOL,-,0.5,0.5,-,353.15,5.83
CHOLINE CHLORIDE,4-METHYLPHENOL,-,0.143,0.857,-,348.15,5.84
L-MENTHOL,TETRADECANOIC ACID,-,0.8,0.2,-,333.15,5.89
EUCALYPTOL,NONANOIC ACID,-,0.5,0.5,-,298.15,5.89
1-TETRADECANOL,OCTANOIC ACID,-,0.2,0.8,-,298.15,5.89
CHOLINE CHLORIDE,O-CRESOL,-,0.111,0.889,-,333.15,5.93
CHOLINE CHLORIDE,4-METHYLPHENOL,-,0.125,0.875,-,343.15,5.93
OCTANOIC ACID,LAURIC ACID,-,0.25,0.75,-,303.15,5.931
CHOLINE CHLORIDE,M-CRESOL,-,0.111,0.889,-,338.15,5.94
L-MENTHOL,PHENOL,-,0.3,0.7,-,318.15,5.942
THYMOL,LAURIC ACID,-,0.55,0.45,-,323.15,5.95
L-MENTHOL,DECANOIC ACID,-,0.5,0.5,-,323.15,5.972
ALUMINIUM CHLORIDE ANHYDROUS,BUTYRAMIDE,-,0.6,0.4,-,373.0,5.9794
THYMOL,TETRADECANOIC ACID,-,0.75,0.25,-,323.15,5.98
ALPHA-TERPINEOL,THYMOL,-,0.5,0.5,-,353.15,5.98
L-MENTHOL,OCTANOIC ACID,-,0.3,0.7,-,308.15,5.99
CHOLINE CHLORIDE,O-CRESOL,-,0.143,0.857,-,343.15,6.0
IMIDAZOLE,ACETIC ACID,-,0.5,0.5,-,353.15,6.0
L-MENTHOL,OCTANOIC ACID,-,0.4,0.6,-,313.15,6.01
ALUMINIUM CHLORIDE ANHYDROUS,PROPIONAMIDE,-,0.63,0.37,-,373.0,6.028
DECANOIC ACID,LAURIC ACID,-,0.667,0.333,-,318.15,6.059
ALUMINIUM CHLORIDE ANHYDROUS,PROPIONAMIDE,-,0.565,0.435,-,373.0,6.0866
L-MENTHOL,PHENOL,-,0.33,0.67,-,318.15,6.088
CHOLINE CHLORIDE,4-METHYLPHENOL,-,0.167,0.833,-,353.15,6.09
L-MENTHOL,PALMITIC ACID,-,0.85,0.15,-,333.15,6.09
CHOLINE CHLORIDE,ETHYLENE GLYCOL,-,0.2,0.8,-,348.15,6.1
DECANOIC ACID,LAURIC ACID,-,0.333,0.667,-,323.15,6.114
CHOLINE CHLORIDE,O-CRESOL,-,0.1,0.9,-,328.15,6.13
L-MENTHOL,PYRUVIC ACID,-,0.333,0.667,-,328.15,6.144
PYRUVIC ACID,L-MENTHOL,-,0.5,0.5,0,328.15,6.144
OCTANOIC ACID,LAURIC ACID,-,0.75,0.25,-,303.15,6.158
ALUMINIUM CHLORIDE ANHYDROUS,PROPIONAMIDE,-,0.6,0.4,-,373.0,6.1687
TRIOCTYLPHOSPHINE OXIDE,PHENOL,-,0.33,0.67,-,313.15,6.18
CHOLINE CHLORIDE,M-CRESOL,-,0.1,0.9,-,333.15,6.25
CHOLINE CHLORIDE,4-METHYLPHENOL,-,0.111,0.889,-,338.15,6.25
L-MENTHOL,STEARIC ACID,-,0.9,0.1,-,333.15,6.27
ALUMINIUM CHLORIDE ANHYDROUS,PROPIONAMIDE,-,0.524,0.476,-,373.0,6.2734
L-MENTHOL,PHENOL,-,0.2,0.8,-,313.15,6.276
FENCHOL,MENTHOL,-,0.5,0.5,-,353.15,6.28
CHOLINE CHLORIDE,O-CRESOL,-,0.167,0.833,-,348.15,6.29
THYMOL,PALMITIC ACID,-,0.8,0.2,-,323.15,6.29
L-ALANINE,OXALIC ACID,-,0.333,0.667,-,298.15,6.3
L-HISTIDINE,DECANOIC ACID,-,0.333,0.667,-,298.15,6.3
L-MENTHOL,L-LACTIC ACID,-,0.667,0.333,-,328.15,6.315
LAURIC ACID,L-MENTHOL,-,0.5,0.5,0,328.15,6.315
1-DECANOL,DECANOIC ACID,-,0.75,0.25,-,298.15,6.32
ALPHA-TERPINEOL,CAMPHOR,-,0.5,0.5,-,333.15,6.35
CHOLINE CHLORIDE,M-CRESOL,-,0.143,0.857,-,343.15,6.36
OCTANOIC ACID,NONANOIC ACID,-,0.5,0.5,-,298.15,6.36
EUCALYPTOL,DECANOIC ACID,-,0.5,0.5,-,298.15,6.37
CHOLINE CHLORIDE,M-CRESOL,-,0.125,0.875,-,338.15,6.39
ALUMINIUM CHLORIDE ANHYDROUS,BUTYRAMIDE,-,0.63,0.37,-,373.0,6.3981
COUMARIN,THYMOL,-,0.5,0.5,-,343.15,6.4
L-LYSINE,LAURIC ACID,-,0.333,0.667,-,298.15,6.4
CHOLINE CHLORIDE,M-CRESOL,-,0.167,0.833,-,348.15,6.42
L-MENTHOL,DECANOIC ACID,-,0.6,0.4,-,323.15,6.42
L-MENTHOL,THYMOL,-,0.5,0.5,-,343.15,6.42
IMIDAZOLE,ETHANOLAMINE,-,0.2,0.8,-,318.15,6.42
L-MENTHOL,OCTANOIC ACID,-,0.6,0.4,-,318.15,6.43
NONANOIC ACID,LAURIC ACID,-,0.75,0.25,-,308.15,6.47
L-MENTHOL,PHENOL,-,0.4,0.6,-,318.15,6.474
L-MENTHOL,LAURIC ACID,-,0.75,0.25,-,328.15,6.5
CHOLINE CHLORIDE,TRIETHYLENE GLYCOL,-,0.143,0.857,-,358.15,6.5
CHOLINE CHLORIDE,O-CRESOL,-,0.125,0.875,-,333.15,6.56
L-HISTIDINE,HEXANOIC ACID,-,0.333,0.667,-,293.15,6.6
L-MENTHOL,PHENOL,-,0.5,0.5,-,323.15,6.602
CHOLINE CHLORIDE,4-METHYLPHENOL,-,0.1,0.9,-,333.15,6.63
CHOLINE CHLORIDE,4-METHYLPHENOL,-,0.143,0.857,-,343.15,6.65
THYMOL,OCTANOIC ACID,-,0.421,0.579,-,303.15,6.68
ALUMINIUM CHLORIDE ANHYDROUS,BUTYRAMIDE,-,0.5,0.5,-,373.0,6.6896
THYMOL,DECANOIC ACID,-,0.5,0.5,-,313.15,6.78
CHOLINE CHLORIDE,4-METHYLPHENOL,-,0.167,0.833,-,348.15,6.79
CHOLINE CHLORIDE,4-METHYLPHENOL,-,0.125,0.875,-,338.15,6.79
CHOLINE CHLORIDE,ETHYLENE GLYCOL,-,0.167,0.833,-,338.15,6.8
EUCALYPTOL,UNDECANOIC ACID,-,0.5,0.5,-,298.15,6.8
ACETYLCHOLINE CHLORIDE,IMIDAZOLE,-,0.4,0.6,-,303.15,6.81
CHOLINE CHLORIDE,4-METHYLPHENOL,-,0.2,0.8,-,353.15,6.81
L-MENTHOL,OCTANOIC ACID,-,0.49,0.51,-,313.15,6.81
L-MENTHOL,OCTANOIC ACID,-,0.5,0.5,-,313.15,6.83
OCTANOIC ACID,LAURIC ACID,-,0.25,0.75,-,298.15,6.848
L-MENTHOL,PHENOL,-,0.6,0.4,-,323.15,6.878
CHOLINE CHLORIDE,M-CRESOL,-,0.111,0.889,-,333.15,6.88
THYMOL,STEARIC ACID,-,0.9,0.1,-,318.15,6.88
THYMOL,1-TETRADECANOL,-,0.5,0.5,-,323.15,6.889
CHOLINE CHLORIDE,ETHYLENE GLYCOL,-,0.25,0.75,-,348.15,6.9
CHOLINE CHLORIDE,ETHYLENE GLYCOL,-,0.333,0.667,-,358.15,6.9
CHOLINE CHLORIDE,O-CRESOL,-,0.111,0.889,-,328.15,6.9
L-MENTHOL,ACETIC ACID,-,0.5,0.5,-,303.15,6.904
L-MENTHOL,PHENOL,-,0.25,0.75,-,313.15,6.904
ACETIC ACID,L-MENTHOL,-,0.5,0.5,0,303.15,6.904
DECANOIC ACID,LAURIC ACID,-,0.667,0.333,-,313.15,6.909
CHOLINE CHLORIDE,ETHYLENE GLYCOL,-,0.143,0.857,-,333.15,6.91
CHOLINE CHLORIDE,O-CRESOL,-,0.143,0.857,-,338.15,6.92
IMIDAZOLE,ETHANOLAMINE,-,0.25,0.75,-,318.15,6.92
ALUMINIUM CHLORIDE ANHYDROUS,BUTYRAMIDE,-,0.565,0.435,-,363.0,6.9224
ALPHA-TERPINEOL,MENTHOL,-,0.5,0.5,-,343.15,6.95
IMIDAZOLE,ETHANOLAMINE,-,0.333,0.667,-,318.15,6.96
ALUMINIUM CHLORIDE ANHYDROUS,BUTYRAMIDE,-,0.524,0.476,-,363.0,6.9619
L-MENTHOL,CAMPHOR,-,0.5,0.5,-,333.15,7.0
L-MENTHOL,OCTANOIC ACID,-,0.3,0.7,-,303.15,7.0
DECANOIC ACID,LAURIC ACID,-,0.333,0.667,-,318.15,7.01
THYMOL,LAURIC ACID,-,0.55,0.45,-,318.15,7.01
L-MENTHOL,L-LACTIC ACID,-,0.333,0.667,-,353.15,7.013
LACTIC ACID,L-MENTHOL,-,0.5,0.5,0,353.15,7.013
FENCHOL,MENTHOL,-,0.5,0.5,-,343.15,7.02
CHOLINE CHLORIDE,O-CRESOL,-,0.2,0.8,-,353.15,7.05
ALUMINIUM CHLORIDE ANHYDROUS,BUTYRAMIDE,-,0.6,0.4,-,363.0,7.0536
L-MENTHOL,OCTANOIC ACID,-,0.4,0.6,-,308.15,7.07
OCTANOIC ACID,LAURIC ACID,-,0.75,0.25,-,298.15,7.085
L-MENTHOL,DECANOIC ACID,-,0.5,0.5,-,318.15,7.087
ALPHA-TERPINEOL,THYMOL,-,0.5,0.5,-,343.15,7.1
THYMOL,OCTANOIC ACID,-,0.333,0.667,-,298.15,7.12
THYMOL,TETRADECANOIC ACID,-,0.75,0.25,-,318.15,7.16
EUCALYPTOL,LAURIC ACID,-,0.5,0.5,-,298.15,7.16
LAURIC ACID,OCTANOIC ACID,-,0.333,0.667,-,298.15,7.16
CHOLINE CHLORIDE,M-CRESOL,-,0.2,0.8,-,353.15,7.17
L-MENTHOL,TETRADECANOIC ACID,-,0.8,0.2,-,328.15,7.17
L-MENTHOL,PHENOL,-,0.67,0.33,-,323.15,7.191
CHOLINE CHLORIDE,O-CRESOL,-,0.167,0.833,-,343.15,7.21
L-MENTHOL,PHENOL,-,0.3,0.7,-,313.15,7.218
CHOLINE CHLORIDE,O-CRESOL,-,0.1,0.9,-,323.15,7.22
CAMPHOR,THYMOL,-,0.5,0.5,-,343.15,7.22
CHOLINE CHLORIDE,4-METHYLPHENOL,-,0.111,0.889,-,333.15,7.23
ALUMINIUM CHLORIDE ANHYDROUS,BUTYRAMIDE,-,0.63,0.37,-,363.0,7.251
CHOLINE CHLORIDE,M-CRESOL,-,0.143,0.857,-,338.15,7.3
FENCHOL,THYMOL,-,0.5,0.5,-,343.15,7.3
L-HISTIDINE,LAURIC ACID,-,0.333,0.667,-,298.15,7.3
CHOLINE CHLORIDE,M-CRESOL,-,0.167,0.833,-,343.15,7.32
CHOLINE CHLORIDE,M-CRESOL,-,0.1,0.9,-,328.15,7.32
L-MENTHOL,PHENOL,-,0.33,0.67,-,313.15,7.364
CHOLINE CHLORIDE,M-CRESOL,-,0.125,0.875,-,333.15,7.4
L-LYSINE,OXALIC ACID,-,0.333,0.667,-,293.15,7.4
OCTANOIC ACID,DECANOIC ACID,-,0.5,0.5,-,298.15,7.44
NONANOIC ACID,LAURIC ACID,-,0.75,0.25,-,303.15,7.443
L-MENTHOL,PALMITIC ACID,-,0.85,0.15,-,328.15,7.46
ALUMINIUM CHLORIDE ANHYDROUS,PROPIONAMIDE,-,0.565,0.435,-,363.0,7.4755
ALUMINIUM CHLORIDE ANHYDROUS,PROPIONAMIDE,-,0.5,0.5,-,373.0,7.4758
ALUMINIUM CHLORIDE ANHYDROUS,PROPIONAMIDE,-,0.6,0.4,-,363.0,7.4856
L-MENTHOL,PHENOL,-,0.7,0.3,-,323.15,7.492
ALUMINIUM CHLORIDE ANHYDROUS,PROPIONAMIDE,-,0.63,0.37,-,363.0,7.4963
CHOLINE CHLORIDE,ETHYLENE GLYCOL,-,0.167,0.833,-,333.15,7.5
CHOLINE CHLORIDE,TRIETHYLENE GLYCOL,-,0.167,0.833,-,358.15,7.5
ALUMINIUM CHLORIDE ANHYDROUS,PROPIONAMIDE,-,0.524,0.476,-,363.0,7.5063
L-MENTHOL,PYRUVIC ACID,-,0.333,0.667,-,323.15,7.511
PYRUVIC ACID,L-MENTHOL,-,0.5,0.5,0,323.15,7.511
THYMOL,PALMITIC ACID,-,0.8,0.2,-,318.15,7.54
CHOLINE CHLORIDE,ETHYLENE GLYCOL,-,0.2,0.8,-,338.15,7.6
L-MENTHOL,L-LACTIC ACID,-,0.667,0.333,-,323.15,7.61
LAURIC ACID,L-MENTHOL,-,0.5,0.5,0,323.15,7.61
CHOLINE CHLORIDE,4-METHYLPHENOL,-,0.143,0.857,-,338.15,7.62
CHOLINE CHLORIDE,O-CRESOL,-,0.125,0.875,-,328.15,7.67
L-MENTHOL,PHENOL,-,0.75,0.25,-,323.15,7.69
ETHYLAMMONIUM CHLORIDE,4-METHYLPHENOL,-,0.25,0.75,-,353.15,7.7
CHOLINE CHLORIDE,4-METHYLPHENOL,-,0.167,0.833,-,343.15,7.72
L-MENTHOL,DECANOIC ACID,-,0.6,0.4,-,318.15,7.73
L-MENTHOL,STEARIC ACID,-,0.9,0.1,-,328.15,7.77
CHOLINE CHLORIDE,4-METHYLPHENOL,-,0.2,0.8,-,348.15,7.78
CHOLINE CHLORIDE,4-METHYLPHENOL,-,0.1,0.9,-,328.15,7.78
L-CYSTINE,HEXANOIC ACID,-,0.333,0.667,-,298.15,7.8
L-MENTHOL,OCTANOIC ACID,-,0.6,0.4,-,313.15,7.815
CHOLINE CHLORIDE,4-METHYLPHENOL,-,0.125,0.875,-,333.15,7.85
TRIOCTYLPHOSPHINE OXIDE,DECANOIC ACID,-,0.5,0.5,-,343.15,7.854
ALLYLTRIPHENYLPHOSPHONIUM BROMIDE,DIETHYLENE GLYCOL,-,0.059,0.941,-,343.15,7.87
L-MENTHOL,PHENOL,-,0.2,0.8,-,308.15,7.88
CHOLINE CHLORIDE,ETHYLENE GLYCOL,-,0.143,0.857,-,328.15,7.89
ALUMINIUM CHLORIDE ANHYDROUS,BUTYRAMIDE,-,0.5,0.5,-,363.0,7.9002
OCTANOIC ACID,LAURIC ACID,-,0.25,0.75,-,293.15,7.913
DECANOIC ACID,LAURIC ACID,-,0.667,0.333,-,308.15,7.939
L-MENTHOL,LAURIC ACID,-,0.75,0.25,-,323.15,7.94
DECANOIC ACID,LAURIC ACID,-,0.333,0.667,-,313.15,7.972
L-MENTHOL,DECANOIC ACID,-,0.41,0.59,-,313.15,7.98
L-MENTHOL,PHENOL,-,0.4,0.6,-,313.15,7.99
THYMOL,OCTANOIC ACID,-,0.421,0.579,-,298.15,8.0
CHOLINE CHLORIDE,TRIETHYLENE GLYCOL,-,0.143,0.857,-,348.15,8.0
CHOLINE CHLORIDE,O-CRESOL,-,0.143,0.857,-,333.15,8.04
CHOLINE CHLORIDE,O-CRESOL,-,0.2,0.8,-,348.15,8.04
L-MENTHOL,EUCALYPTOL,-,0.5,0.5,-,298.15,8.04
CHOLINE CHLORIDE,M-CRESOL,-,0.111,0.889,-,328.15,8.05
CHOLINE CHLORIDE,TRIETHYLENE GLYCOL,-,0.2,0.8,-,358.15,8.1
NONANOIC ACID,DECANOIC ACID,-,0.5,0.5,-,298.15,8.1
CHOLINE CHLORIDE,O-CRESOL,-,0.111,0.889,-,323.15,8.11
L-MENTHOL,PHENOL,-,0.5,0.5,-,318.15,8.11
THYMOL,DECANOIC ACID,-,0.5,0.5,-,308.15,8.12
CHOLINE CHLORIDE,M-CRESOL,-,0.2,0.8,-,348.15,8.15
IMIDAZOLE,ETHANOLAMINE,-,0.167,0.833,-,318.15,8.2
L-ALANINE,DECANOIC ACID,-,0.333,0.667,-,298.15,8.2
L-MENTHOL,OCTANOIC ACID,-,0.49,0.51,-,308.15,8.2
1-TETRADECANOL,UREA,-,0.2,0.8,-,298.15,8.22
L-MENTHOL,OCTANOIC ACID,-,0.3,0.7,-,298.15,8.22
L-MENTHOL,PHENOL,-,0.8,0.2,-,323.15,8.222
OCTANOIC ACID,LAURIC ACID,-,0.75,0.25,-,293.15,8.223
L-MENTHOL,OCTANOIC ACID,-,0.5,0.5,-,308.15,8.257
L-ALANINE,LAURIC ACID,-,0.333,0.667,-,298.15,8.3
CHOLINE CHLORIDE,O-CRESOL,-,0.167,0.833,-,338.15,8.31
CAMPHOR,THYMOL,-,0.5,0.5,-,333.15,8.35
ACETYLCHOLINE CHLORIDE,1.2.4-TRIAZOLE,-,0.5,0.5,-,363.15,8.37
THYMOL,LAURIC ACID,-,0.55,0.45,-,313.15,8.37
L-MENTHOL,OCTANOIC ACID,-,0.4,0.6,-,303.15,8.37
ALUMINIUM CHLORIDE ANHYDROUS,PROPIONAMIDE,-,0.565,0.435,-,353.0,8.3767
L-MENTHOL,DECANOIC ACID,-,0.48,0.52,-,313.15,8.38
CHOLINE CHLORIDE,M-CRESOL,-,0.167,0.833,-,338.15,8.4
CHOLINE CHLORIDE,4-METHYLPHENOL,-,0.111,0.889,-,328.15,8.42
CHOLINE CHLORIDE,M-CRESOL,-,0.143,0.857,-,333.15,8.46
1-DODECANOL,OCTANOIC ACID,-,0.333,0.667,-,298.15,8.46
L-MENTHOL,HEXANOIC ACID,-,0.5,0.5,-,298.15,8.48
L-MENTHOL,L-LACTIC ACID,-,0.333,0.667,-,348.15,8.487
LACTIC ACID,L-MENTHOL,-,0.5,0.5,0,348.15,8.487
CHOLINE CHLORIDE,ETHYLENE GLYCOL,-,0.25,0.75,-,338.15,8.5
CHOLINE CHLORIDE,ETHYLENE GLYCOL,-,0.333,0.667,-,348.15,8.5
IMIDAZOLE,ETHANOLAMINE,-,0.143,0.857,-,318.15,8.5
L-MENTHOL,DECANOIC ACID,-,0.5,0.5,-,313.15,8.503
L-MENTHOL,PHENOL,-,0.6,0.4,-,318.15,8.506
ALUMINIUM CHLORIDE ANHYDROUS,BUTYRAMIDE,-,0.565,0.435,-,353.0,8.5881
ALUMINIUM CHLORIDE ANHYDROUS,BUTYRAMIDE,-,0.6,0.4,-,353.0,8.5941
L-MENTHOL,THYMOL,-,0.5,0.5,-,333.15,8.6
L-ALANINE,HEXANOIC ACID,-,0.333,0.667,-,293.15,8.6
CHOLINE CHLORIDE,O-CRESOL,-,0.1,0.9,-,318.15,8.61
NONANOIC ACID,LAURIC ACID,-,0.75,0.25,-,298.15,8.636
CHOLINE CHLORIDE,M-CRESOL,-,0.125,0.875,-,328.15,8.65
ALUMINIUM CHLORIDE ANHYDROUS,PROPIONAMIDE,-,0.6,0.4,-,353.0,8.6581
CHOLINE CHLORIDE,M-CRESOL,-,0.1,0.9,-,323.15,8.67
L-MENTHOL,PHENOL,-,0.25,0.75,-,308.15,8.682
THYMOL,TETRADECANOIC ACID,-,0.75,0.25,-,313.15,8.69
L-MENTHOL,ACETIC ACID,-,0.5,0.5,-,298.15,8.691
ACETIC ACID,L-MENTHOL,-,0.5,0.5,0,298.15,8.691
ALUMINIUM CHLORIDE ANHYDROUS,BUTYRAMIDE,-,0.524,0.476,-,353.0,8.7889
CHOLINE CHLORIDE,4-METHYLPHENOL,-,0.143,0.857,-,333.15,8.81
ALUMINIUM CHLORIDE ANHYDROUS,ACETAMIDE,-,0.6,0.4,-,373.0,8.8311
L-MENTHOL,TETRADECANOIC ACID,-,0.8,0.2,-,323.15,8.85
CHOLINE CHLORIDE,4-METHYLPHENOL,-,0.167,0.833,-,338.15,8.87
CHOLINE CHLORIDE,ETHYLENE GLYCOL,-,0.167,0.833,-,328.15,8.93
CHOLINE CHLORIDE,4-METHYLPHENOL,-,0.2,0.8,-,343.15,8.94
ALUMINIUM CHLORIDE ANHYDROUS,PROPIONAMIDE,-,0.5,0.5,-,363.0,8.9435
ALLYLTRIPHENYLPHOSPHONIUM BROMIDE,DIETHYLENE GLYCOL,-,0.091,0.909,-,343.15,8.97
THYMOL,1-TETRADECANOL,-,0.5,0.5,-,318.15,8.975
CHOLINE CHLORIDE,PROPYLENE GLYCOL,-,0.333,0.667,-,353.0,9.0
CHOLINE CHLORIDE,ETHYLENE GLYCOL,-,0.333,0.667,-,353.15,9.0
CHOLINE CHLORIDE,TRIETHYLENE GLYCOL,-,0.25,0.75,-,358.15,9.0
L-MENTHOL,PHENOL,-,0.67,0.33,-,318.15,9.007
CHOLINE CHLORIDE,ETHYLENE GLYCOL,-,0.2,0.8,-,333.15,9.01
ALUMINIUM CHLORIDE ANHYDROUS,BUTYRAMIDE,-,0.63,0.37,-,353.0,9.0184
L-MENTHOL,PHENOL,-,0.3,0.7,-,308.15,9.028
ALUMINIUM CHLORIDE ANHYDROUS,ACETAMIDE,-,0.565,0.435,-,373.0,9.0292
CHOLINE CHLORIDE,O-CRESOL,-,0.125,0.875,-,323.15,9.06
CHOLINE CHLORIDE,ETHYLENE GLYCOL,-,0.143,0.857,-,323.15,9.07
ALLYLTRIPHENYLPHOSPHONIUM BROMIDE,DIETHYLENE GLYCOL,-,0.059,0.941,-,338.15,9.082
ALUMINIUM CHLORIDE ANHYDROUS,PROPIONAMIDE,-,0.63,0.37,-,353.0,9.0949
TRIOCTYLPHOSPHINE OXIDE,DECANOIC ACID,-,0.5,0.5,-,338.15,9.102
CHOLINE CHLORIDE,4-METHYLPHENOL,-,0.125,0.875,-,328.15,9.13
ALUMINIUM CHLORIDE ANHYDROUS,PROPIONAMIDE,-,0.524,0.476,-,353.0,9.1435
ALUMINIUM CHLORIDE ANHYDROUS,ACETAMIDE,-,0.524,0.476,-,373.0,9.163
DECANOIC ACID,LAURIC ACID,-,0.333,0.667,-,308.15,9.182
DECANOIC ACID,LAURIC ACID,-,0.667,0.333,-,303.15,9.199
CHOLINE CHLORIDE,4-METHYLPHENOL,-,0.1,0.9,-,323.15,9.2
THYMOL,PALMITIC ACID,-,0.8,0.2,-,313.15,9.21
TRIOCTYLPHOSPHINE OXIDE,LAURIC ACID,-,0.5,0.5,-,343.15,9.225
CHOLINE CHLORIDE,O-CRESOL,-,0.2,0.8,-,343.15,9.29
L-MENTHOL,PALMITIC ACID,-,0.85,0.15,-,323.15,9.29
L-MENTHOL,L-LACTIC ACID,-,0.667,0.333,-,318.15,9.293
LAURIC ACID,L-MENTHOL,-,0.5,0.5,0,318.15,9.293
L-MENTHOL,PHENOL,-,0.33,0.67,-,308.15,9.301
L-MENTHOL,DECANOIC ACID,-,0.6,0.4,-,313.15,9.355
CHOLINE CHLORIDE,M-CRESOL,-,0.2,0.8,-,343.15,9.36
L-MENTHOL,PYRUVIC ACID,-,0.333,0.667,-,318.15,9.36
PYRUVIC ACID,L-MENTHOL,-,0.5,0.5,0,318.15,9.36
CHOLINE CHLORIDE,4-METHYLPHENOL,-,0.25,0.75,-,353.15,9.37
L-MENTHOL,OCTANOIC ACID,-,0.7,0.3,-,313.15,9.38
CHOLINE CHLORIDE,O-CRESOL,-,0.143,0.857,-,328.15,9.41
CAMPHOR,OCTANOIC ACID,-,0.5,0.5,-,298.15,9.42
CHOLINE CHLORIDE,PHENOL,-,0.143,0.857,-,318.2,9.46
CHOLINE CHLORIDE,PHENOL,-,0.143,0.857,-,318.15,9.5
L-MENTHOL,DECANOIC ACID,-,0.41,0.59,-,308.15,9.5
CHOLINE CHLORIDE,M-CRESOL,-,0.111,0.889,-,323.15,9.52
TRIOCTYLPHOSPHINE OXIDE,PHENOL,-,0.33,0.67,-,303.15,9.52
ALUMINIUM CHLORIDE ANHYDROUS,UREA,-,0.545,0.455,-,373.0,9.529
1-DECANOL,UREA,-,0.667,0.333,-,298.15,9.55
L-MENTHOL,OCTANOIC ACID,-,0.6,0.4,-,308.15,9.585
THYMOL,NONANOIC ACID,-,0.333,0.667,-,298.15,9.6
OCTANOIC ACID,UNDECANOIC ACID,-,0.5,0.5,-,298.15,9.61
L-MENTHOL,PHENOL,-,0.7,0.3,-,318.15,9.612
CHOLINE CHLORIDE,O-CRESOL,-,0.111,0.889,-,318.15,9.63
CHOLINE CHLORIDE,O-CRESOL,-,0.167,0.833,-,333.15,9.66
IMIDAZOLE,ETHANOLAMINE,-,0.2,0.8,-,308.15,9.66
CHOLINE CHLORIDE,M-CRESOL,-,0.25,0.75,-,353.15,9.68
THYMOL,OCTANOIC ACID,-,0.421,0.579,-,293.15,9.71
CHOLINE CHLORIDE,M-CRESOL,-,0.167,0.833,-,333.15,9.74
L-MENTHOL,CARVACROL,-,0.1,0.9,-,313.15,9.74
ALUMINIUM CHLORIDE ANHYDROUS,UREA,-,0.565,0.435,-,373.0,9.7437
ALUMINIUM CHLORIDE ANHYDROUS,BUTYRAMIDE,-,0.5,0.5,-,353.0,9.7634
CHOLINE CHLORIDE,O-CRESOL,-,0.25,0.75,-,353.15,9.8
L-HISTIDINE,OXALIC ACID,-,0.333,0.667,-,293.15,9.8
L-CYSTINE,OXALIC ACID,-,0.333,0.667,-,298.15,9.8
L-CYSTINE,DECANOIC ACID,-,0.333,0.667,-,298.15,9.8
L-MENTHOL,STEARIC ACID,-,0.9,0.1,-,323.15,9.81
L-MENTHOL,OCTANOIC ACID,-,0.3,0.7,-,293.15,9.81
L-MENTHOL,LAURIC ACID,-,0.75,0.25,-,318.15,9.84
THYMOL,DECANOIC ACID,-,0.5,0.5,-,303.15,9.86
CHOLINE CHLORIDE,ETHYLENE GLYCOL,-,0.2,0.8,-,328.15,9.88
ALLYLTRIPHENYLPHOSPHONIUM BROMIDE,TRIETHYLENE GLYCOL,-,0.059,0.941,-,343.15,9.8905
L-MENTHOL,PHENOL,-,0.2,0.8,-,303.15,9.938
L-MENTHOL,PHENOL,-,0.75,0.25,-,318.15,9.94
CHOLINE CHLORIDE,ETHYLENE GLYCOL,-,0.167,0.833,-,323.15,9.98
(TERT-BUTYL)(2-HYDROXYETHYL)AMMONIUM CHLORIDE,ETHYLENE GLYCOL,-,0.333,0.667,-,343.15,9.9868
CHOLINE CHLORIDE,4-METHYLPHENOL,-,0.111,0.889,-,323.15,10.0
CHOLINE CHLORIDE,TRIETHYLENE GLYCOL,-,0.167,0.833,-,348.15,10.0
CHOLINE CHLORIDE,M-CRESOL,-,0.143,0.857,-,328.15,10.01
L-MENTHOL,DECANOIC ACID,-,0.48,0.52,-,308.15,10.01
L-MENTHOL,PHENOL,-,0.4,0.6,-,308.15,10.018
L-MENTHOL,OCTANOIC ACID,-,0.5,0.5,-,303.15,10.1
IMIDAZOLE,ETHANOLAMINE,-,0.25,0.75,-,308.15,10.1
N.N.N′.N′-TETRAMETHYL-1.3-PROPANEDIAMINE DIHYDROCHLORIDE,PHENOL,-,0.125,0.875,-,358.2,10.1
L-MENTHOL,OCTANOIC ACID,-,0.4,0.6,-,298.15,10.11
NONANOIC ACID,LAURIC ACID,-,0.75,0.25,-,293.15,10.115
THYMOL,LAURIC ACID,-,0.55,0.45,-,308.15,10.12
L-MENTHOL,OCTANOIC ACID,-,0.49,0.51,-,303.15,10.13
NONANOIC ACID,UNDECANOIC ACID,-,0.5,0.5,-,298.15,10.16
THYMOL,OCTANOIC ACID,-,0.5,0.5,-,298.15,10.17
IMIDAZOLE,ETHANOLAMINE,-,0.333,0.667,-,308.15,10.2
ALUMINIUM CHLORIDE ANHYDROUS,UREA,-,0.583,0.417,-,373.0,10.2343
CHOLINE CHLORIDE,M-CRESOL,-,0.125,0.875,-,323.15,10.24
CHOLINE CHLORIDE,1.3-PROPANEDIOL,-,0.2,0.8,-,343.15,10.26
CHOLINE CHLORIDE,4-METHYLPHENOL,-,0.167,0.833,-,333.15,10.28
CHOLINE CHLORIDE,4-METHYLPHENOL,-,0.143,0.857,-,328.15,10.3
ALPHA-TERPINEOL,THYMOL,-,0.5,0.5,-,333.15,10.3
L-MENTHOL,DECANOIC ACID,-,0.5,0.5,-,308.15,10.34
CHOLINE CHLORIDE,4-METHYLPHENOL,-,0.2,0.8,-,338.15,10.37
ALLYLTRIPHENYLPHOSPHONIUM BROMIDE,DIETHYLENE GLYCOL,-,0.091,0.909,-,338.15,10.39
CHOLINE CHLORIDE,M-CRESOL,-,0.1,0.9,-,318.15,10.39
THYMOL,DECANOIC ACID,-,0.25,0.75,-,298.15,10.4
CAMPHOR,NONANOIC ACID,-,0.5,0.5,-,298.15,10.4
CHOLINE CHLORIDE,O-CRESOL,-,0.1,0.9,-,313.15,10.41
ALUMINIUM CHLORIDE ANHYDROUS,UREA,-,0.6,0.4,-,373.0,10.4479
L-MENTHOL,L-LACTIC ACID,-,0.333,0.667,-,343.15,10.46
LACTIC ACID,L-MENTHOL,-,0.5,0.5,0,343.15,10.46
CHOLINE CHLORIDE,ETHYLENE GLYCOL,-,0.25,0.75,-,333.15,10.47
L-MENTHOL,PHENOL,-,0.8,0.2,-,318.15,10.48
L-MENTHOL,THYMOL,-,0.3,0.7,-,313.15,10.49
COUMARIN,THYMOL,-,0.5,0.5,-,333.15,10.5
FENCHOL,THYMOL,-,0.5,0.5,-,333.15,10.5
THYMOL,NONANOIC ACID,-,0.5,0.5,-,298.15,10.5
L-CYSTINE,LAURIC ACID,-,0.333,0.667,-,298.15,10.5
CHOLINE CHLORIDE,ETHYLENE GLYCOL,-,0.143,0.857,-,318.15,10.51
ALLYLTRIPHENYLPHOSPHONIUM BROMIDE,DIETHYLENE GLYCOL,-,0.059,0.941,-,333.15,10.57
DECANOIC ACID,LAURIC ACID,-,0.333,0.667,-,303.15,10.57
TRIOCTYLPHOSPHINE OXIDE,DECANOIC ACID,-,0.5,0.5,-,333.15,10.59
L-MENTHOL,DECANOIC ACID,-,0.7,0.3,-,313.15,10.59
DIETHYLAMMONIUM CHLORIDE,PHENOL,-,0.25,0.75,-,353.15,10.6
